Repository: nitad54448/compHarker

# comp-Harker

**Composition-driven Harker/Patterson structure solution**

comp-Harker is a browser-based crystallographic structure-solution tool. It combines:

- 3D FFT Patterson-map synthesis
- Harker-section analysis
- Symmetry Minimum Function (SMF) and Buerger superposition
- WebGPU-accelerated replica-exchange Monte Carlo
- Composition-driven Wyckoff-position searches
- Patterson map correlation and crystallographic/chemical candidate checks

Earlier versions were called **Harko** and **sHarko**. The composition-driven route was added in August 2026, when the project was renamed **comp-Harker**.

> This README is a simplified version of the full technical help file. It focuses on what users need to understand, run, inspect, and troubleshoot the program.

## What comp-Harker does

The program starts from diffraction intensities and constructs a **Patterson map**. Patterson peaks represent interatomic displacement vectors rather than direct atomic positions.

The basic relationship is:

$$
P(\mathbf{u}) =
\frac{1}{V}\sum_{\mathbf{h}} |F_{\mathbf{h}}|^2
\cos(2\pi\mathbf{h}\cdot\mathbf{u})
$$

Because Patterson maps are centrosymmetric, peaks at `u` and `-u` are equivalent.

For structures with symmetry, **Harker sections** constrain certain interatomic vectors to planes or lines. These constraints can be used to obtain candidate atomic positions.

The current structure-solution route is **composition-driven**: provide a chemical formula and the program searches combinations of Wyckoff positions whose multiplicities reproduce that composition exactly.

## Main workflow

```text
Diffraction data
      |
      v
Intensity correction
      |
      v
Patterson FFT
      |
      +--> Patterson peaks
      |
      +--> Harker sections
      |
      +--> SMF / Buerger superposition
      |
      v
Candidate atomic sites
      |
      v
Formula + Z + constraints
      |
      v
Wyckoff assignment search
      |
      v
WebGPU replica-exchange Monte Carlo
      |
      v
Candidate structures
      |
      +--> R factor
      +--> Patterson correlation
      +--> Contact checks
      +--> Coordination
      +--> Bond-length spread
      +--> Bond-valence
      +--> Hamilton significance
      |
      v
CIF / PDF / GRD / CSV
```

---

## 1. Input data

comp-Harker reads ASCII diffraction exports such as:

- Powder diffraction refinement exports (for example, Powder 5 output)
- Powder 6 WPPF reports (`wppf_results_*.txt`) containing one dataset and one phase. Use **Select Data File**; cell, space group, wavelength and polarisation are read automatically. Corrected `I/(m*Lp)` values are imported directly, including zero-bound reflections. Overlapping reflections produce a warning because their individual intensities are undetermined.
- Generic peak lists
- SHELX HKLF 4-style data (`h, k, l, intensity, sigma`)

HKLF 4 support exists but was not fully tested in the original documentation.

If the input file contains metadata such as the space group or unit-cell parameters, comp-Harker attempts to populate those fields automatically.

### Intensity correction

The Patterson calculation ideally uses `|F|²`, not raw powder peak areas. Raw intensities may contain:

- Lorentz-polarization effects (`Lp`)
- Powder multiplicity (`m`)

The program chooses the best available input route:

| Priority | Available data | Calculation |
|---|---|---|
| 1 | `|Fo|` | `|F|² = |Fo|²` |
| 2 | `I_hkl`, `m`, `Lp` | `|F|² = I_hkl / (m · Lp)` |
| 3 | `I_hkl`, `2θ` | `|F|² = I_hkl / Lp(2θ)` |
| 4 | `I_hkl` only | `|F|² = I_hkl` |

The last case is a fallback. Without corrections, low-angle reflections can dominate the Patterson map.

If the data contain `d` and intensity but no wavelength, the program refuses the conversion because it cannot reliably determine `2θ`.

---

## 2. Patterson map calculation

The map is calculated with a 3D Radix-2 FFT:

```text
Expand reflections using symmetry
        ↓
Apply optional Lorch filtering
        ↓
Choose power-of-two FFT grid
        ↓
Populate reciprocal-space grid
        ↓
3D inverse FFT
        ↓
Normalize by cell volume
        ↓
Find peaks / calculate SMF / Buerger map
```

The FFT scales as approximately `O(N³ log N)`.

### Lorch filter

The Lorch strength `s` ranges from `0` to `1`.

- `0`: no filtering
- intermediate values: blend raw data with the Lorch envelope
- `1`: full Lorch filtering

## 11. UI overview

The interface has two main areas.

#### Search Results

Contains:

- fitness evolution
- 3D structure viewer
- atom count and shortest contact
- optional `B` fitting
- candidate structures
- asymmetric-unit coordinates
- structure-quality information

Clicking a candidate loads it into the associated views.

---

### Old or missing Wyckoff data

Regenerate the space-group database with:

```text
cctbx_Harko_v1.py
```

Check which database file the loader selected and whether the settings contain the expected projection fields.

File: test_files/Ca5F(PO4)3_Pawley-2026-08-09.txt (part 1 of 14)
Pawley Refinement Report
========================================================================

Powder 5, version 147, 8 August 2026
Report Generated: 09/08/2026 10:00:42
Data File: FAP.XRA

--- Refinement Statistics ---
Rp (%):       5.448
Rwp (%):      7.515
Rexp (%):     5.445
χ² (GOF):     1.905
Reflections:  321
Algorithm:    Parallel Tempering
Refinement:   Pawley
Profile:      Split pVoigt (Asymmetric) (split_pvoigt)
Space Group:  176 – P63/m

--- Lorentz-Polarisation ---
Model:        Lab X-ray tube, no monochromator (unpolarised beam)
  Lp(2th) = L(2th) * P(2th)
    L(2th) = 1 / ( sin^2(th) * cos(th) )
    P(2th) = ( 1 + K * cos^2(2th) ) / ( 1 + K ),   K = 1.000000
  I(hkl) = s * m * Lp * |F(hkl)|^2
(Lp does not enter the profile: in Le Bail and Pawley the intensity is a
 free parameter and absorbs it. It is applied when converting an extracted
 intensity into |F|, both in the table below and in the charge-flipping input.)

--- Structural & Instrumental ---
Parameter                Value              Fitted     ESD               
-------------------------------------------------------------------------
a (Å)                    9.371500e+0        No                           
c (Å)                    6.885800e+0        No                           
alpha (°)                9.000000e+1        No                           
beta (°)                 9.000000e+1        No                           
gamma (°)                1.200000e+2        No                           
Radiation 1 (Å)          1.540560e+0                                     
Radiation 2 (Å)          1.544390e+0                                     
Ratio (I2/I1)            4.970000e-1                                     
Polarisation K           1.000000e+0                                     
Zero Shift (°)           -4.410000e-2       No                           
2theta Min (°)           1.570000e+1                                     
2theta Max (°)           1.289000e+2                                     

--- Profile Parameters ---
Parameter                Value              Fitted     ESD               
-------------------------------------------------------------------------
GU-L                     7.962600e+0        No                           
GV-L                     -6.885900e+0       No                           
GW-L                     1.176960e+1        No                           
LX-L                     1.020810e+1        No                           
GU-R                     0.000000e+0        No                           
GV-R                     1.880600e+1        No                           
GW-R                     6.833000e-1        No                           
LX-R                     7.665300e+0        No                           
eta (Mixing)             5.255000e-1        No                           
shft (Displ.)            0.000000e+0        No                           
trns (Transp.)           0.000000e+0        No                           

NOTE regarding ESDs: Matrix singularity prevented error calculation (severe peak overlap).


--- Background Spline Points ---
2theta (°)      Intensity         
----------------------------------
15.6911         580.00            
19.4000         416.43            
23.7000         301.29            
28.5200         214.40            
30.6200         185.40            
36.9000         130.14            
38.0400         123.00            
42.9600         100.71            
47.4800         115.57            
54.9200         83.57             
59.4400         74.71             
61.2400         79.57             
68.1000         61.57             
71.3800         81.71             
79.3000         67.57             
80.3400         56.57             
86.7200         72.14             
89.7000         69.29             
95.0200         55.43             
98.3400         72.29             
102.8000        64.86             
107.9600        63.43             
111.9000        75.57             
118.3600        72.86             
121.6200        70.43             
128.9130        100.00            
130.0200        35.71             


--- Reflections List (Integrated Intensities) ---
Lp model : Lab X-ray tube, no monochromator (unpolarised beam)
  Lp(2th) = L(2th) * P(2th)
    L(2th) = 1 / ( sin^2(th) * cos(th) )
    P(2th) = ( 1 + K * cos^2(2th) ) / ( 1 + K ),   K = 1.000000
I_hkl    : integrated intensity of the reflection (Ka1 + Ka2), scale factor applied
m        : powder multiplicity of the reflection
|Fo|     : sqrt( I_hkl / ( m * Lp * 1.4970 ) )   [arbitrary scale]
I_obs    : same reflection re-integrated from the observed pattern (cross-check)

h,k,l         2th_corr (°) d (Å)     m     Lp           I_hkl (Area)   sigma(I)     |Fo|         I_obs (Area)  
---------------------------------------------------------------------------------------------------------------
(1,0,1)       16.8276      5.2506    12    45.2368      95.7           -            0.343        119.5         
(2,-1,0)      18.8792      4.6857    6     35.7140      41.7           -            0.361        56.6          
(2,0,0)       21.8403      4.0580    6     26.4147      205.0          -            0.930        207.9         
(2,-1,1)      22.8941      3.8739    12    23.9440      182.0          -            0.651        182.7         
(2,0,1)       25.4126      3.4960    12    19.2377      57.6           -            0.408        57.1          
(0,0,2)       25.8123      3.4429    2     18.6152      1138.9         -            4.520        1138.0        
(1,0,2)       28.0866      3.1695    12    15.5662      364.8          -            1.142        367.9         
(3,-1,0)      29.0419      3.0675    6     14.4952      226.5          -            1.319        225.5         
(3,-2,0)      29.0419      3.0675    6     14.4952      252.1          -            1.391        251.0         
(3,-1,1)      31.8676      2.8021    12    11.8758      1386.3         -            2.549        1382.4        
(3,-2,1)      31.8676      2.8021    12    11.8758      1396.6         -            2.559        1392.7        
(2,-1,2)      32.1935      2.7745    12    11.6176      1192.1         -            2.390        1192.6        
(3,0,0)       33.0411      2.7053    6     10.9821      1884.6         -            4.371        1887.5        
(2,0,2)       34.0797      2.6253    12    10.2679      736.4          -            1.998        738.2         
(3,0,1)       35.5823      2.5180    12    9.3449       131.7          -            0.886        134.6         
(4,-2,0)      38.3448      2.3429    6     7.9271       7.7            -            0.328        7.6           
(3,-1,2)      39.2613      2.2903    12    7.5231       95.3           -            0.840        97.0          
(3,-2,2)      39.2613      2.2903    12    7.5231       88.7           -            0.810        90.3          
(4,-1,0)      39.9779      2.2510    6     7.2268       381.7          -            2.425        384.6         
(4,-3,0)      39.9779      2.2510    6     7.2268       354.3          -            2.336        357.0         
(4,-2,1)      40.5986      2.2180    12    6.9831       94.8           -            0.870        95.4          
(1,0,3)       40.7786      2.2086    12    6.9145       14.1           -            0.337        14.6          
(4,-1,1)      42.1588      2.1395    12    6.4188       105.4          -            0.956        107.8         
(4,-3,1)      42.1588      2.1395    12    6.4188       79.8           -            0.832        81.7          
(3,0,2)       42.4158      2.1272    12    6.3320       42.2           -            0.609        43.5          
(2,-1,3)      43.8432      2.0613    12    5.8784       150.7          -            1.195        152.9         
(4,0,0)       44.5783      2.0290    6     5.6623       44.1           -            0.932        43.2          
(2,0,3)       45.3127      1.9978    12    5.4573       124.2          -            1.126        119.8         
(4,0,1)       46.5846      1.9463    12    5.1260       13.1           -            0.377        12.8          
(4,-2,2)      46.8222      1.9369    12    5.0673       832.1          -            3.023        821.8         
(4,-1,2)      48.2208      1.8840    12    4.7400       174.6          -            1.432        172.7         
(4,-3,2)      48.2208      1.8840    12    4.7400       222.2          -            1.616        219.9         
(5,-2,0)      48.8309      1.8619    6     4.6065       60.4           -            1.208        59.8          
(5,-3,0)      48.8309      1.8619    6     4.6065       48.6           -            1.084        48.1          
(3,-1,3)      49.5165      1.8378    12    4.4627       505.7          -            2.512        505.5         
(3,-2,3)      49.5165      1.8378    12    4.4627       552.6          -            2.625        552.4         
(5,-2,1)      50.7080      1.7974    12    4.2276       286.0          -            1.941        285.7         
(5,-3,1)      50.7080      1.7974    12    4.2276       223.2          -            1.714        222.9         
(5,-1,0)      51.5175      1.7710    6     4.0778       251.1          -            2.618        251.6         
(5,-4,0)      51.5175      1.7710    6     4.0778       221.4          -            2.459        221.8         
(3,0,3)       52.1773      1.7502    12    3.9613       34.0           -            0.692        34.2          
(4,0,2)       52.2477      1.7480    12    3.9491       396.1          -            2.363        397.8         
(0,0,4)       53.1176      1.7214    2     3.8034       547.9          -            6.936        547.8         
(5,-1,1)      53.3259      1.7152    12    3.7696       21.2           -            0.560        21.0          
(5,-4,1)      53.3259      1.7152    12    3.7696       15.2           -            0.473        15.0          
(1,0,4)       54.3967      1.6840    12    3.6028       15.0           -            0.482        13.9          
(4,-2,3)      55.9993      1.6396    12    3.3728       7.1            -            0.342        7.1           
(5,-2,2)      56.0663      1.6378    12    3.3637       112.1          -            1.362        112.8         
(5,-3,2)      56.0663      1.6378    12    3.3637       106.8          -            1.329        107.5         
(5,0,0)       56.6156      1.6232    6     3.2902       11.0           -            0.610        11.2          
(2,-1,4)      56.8962      1.6159    12    3.2535       13.9           -            0.488        14.2          
(4,-1,3)      57.2348      1.6071    12    3.2101       54.0           -            0.967        54.3          
(4,-3,3)      57.2348      1.6071    12    3.2101       48.8           -            0.920        49.1          
(2,0,4)       58.1194      1.5848    12    3.1008       1.7            -            0.173        1.8           
(5,0,1)       58.3157      1.5799    12    3.0774       51.2           -            0.962        51.9          
(5,-1,2)      58.5187      1.5749    12    3.0534       8.4            -            0.392        8.6           
(5,-4,2)      58.5187      1.5749    12    3.0534       7.0            -            0.358        7.2           
(6,-3,0)      59.0533      1.5619    6     2.9915       23.0           -            0.926        22.9          
(6,-2,0)      60.2489      1.5338    6     2.8602       74.0           -            1.697        73.4          
(6,-4,0)      60.2489      1.5338    6     2.8602       70.3           -            1.655        69.7          
(6,-3,1)      60.7104      1.5232    12    2.8119       139.4          -            1.661        136.4         
(3,-1,4)      61.6974      1.5012    12    2.7129       58.6           -            1.097        57.9          
(3,-2,4)      61.6974      1.5012    12    2.7129       61.3           -            1.121        60.5          
(6,-2,1)      61.8868      1.4971    12    2.6945       39.0           -            0.898        38.3          
(6,-4,1)      61.8868      1.4971    12    2.6945       35.7           -            0.858        35.0          
(5,0,2)       63.2442      1.4682    12    2.5688       357.0          -            2.781        357.2         
(6,-1,0)      63.7551      1.4577    6     2.5240       23.4           -            1.016        23.6          
(6,-5,0)      63.7551      1.4577    6     2.5240       22.6           -            0.998        22.8          
(3,0,4)       64.0166      1.4523    12    2.5016       262.6          -            2.417        263.6         
(5,-2,3)      64.3324      1.4460    12    2.4750       89.2           -            1.416        89.7          
(5,-3,3)      64.3324      1.4460    12    2.4750       112.6          -            1.591        113.2         
(6,-1,1)      65.3427      1.4261    12    2.3931       115.0          -            1.636        116.9         
(6,-5,1)      65.3427      1.4261    12    2.3931       95.8           -            1.493        97.3          
(6,-3,2)      65.5329      1.4224    12    2.3782       45.0           -            1.027        46.0          
(5,-1,3)      66.6010      1.4022    12    2.2976       32.2           -            0.883        33.0          
(5,-4,3)      66.6010      1.4022    12    2.2976       28.2           -            0.826        28.9          
(6,-2,2)      66.6616      1.4010    12    2.2932       13.9           -            0.580        14.2          
(6,-4,2)      66.6616      1.4010    12    2.2932       17.3           -            0.648        17.6          
(4,-2,4)      67.4132      1.3872    12    2.2396       0.4            -            0.105        0.6           
(4,-1,4)      68.5264      1.3674    12    2.1645       6.2            -            0.399        6.2           
(4,-3,4)      68.5264      1.3674    12    2.1645       6.5            -            0.410        6.6           
(6,0,0)       69.3805      1.3527    6     2.1101       8.9            -            0.686        8.1           
(6,-1,2)      69.9933      1.3423    12    2.0728       35.5           -            0.976        34.7          
(6,-5,2)      69.9933      1.3423    12    2.0728       36.2           -            0.986        35.3          
(7,-3,0)      70.4792      1.3343    6     2.0441       3.8            -            0.457        3.0           
(7,-4,0)      70.4792      1.3343    6     2.0441       3.2            -            0.415        2.5           
(5,0,3)       71.0289      1.3253    12    2.0127       3.6            -            0.313        1.7           
(2,-1,5)      71.2770      1.3213    12    1.9989       5.1            -            0.379        4.2           
(4,0,4)       71.8177      1.3127    12    1.9694       12.2           -            0.586        11.9          
(7,-3,1)      71.9933      1.3099    12    1.9600       64.8           -            1.357        63.9          
(7,-4,1)      71.9933      1.3099    12    1.9600       75.3           -            1.462        74.2          
(2,0,5)       72.3632      1.3041    12    1.9406       5.5            -            0.397        5.5           
(7,-2,0)      72.6548      1.2996    6     1.9257       40.8           -            1.536        40.4          
(7,-5,0)      72.6548      1.2996    6     1.9257       54.1           -            1.768        53.5          
(6,-3,3)      73.1978      1.2913    12    1.8985       5.5            -            0.403        5.0           
(7,-2,1)      74.1508      1.2770    12    1.8529       34.1           -            1.013        33.0          
(7,-5,1)      74.1508      1.2770    12    1.8529       38.3           -            1.073        37.1          
(6,-2,3)      74.2728      1.2753    12    1.8473       62.9           -            1.377        61.1          
(6,-4,3)      74.2728      1.2753    12    1.8473       58.6           -            1.329        56.9          
(5,-2,4)      75.0482      1.2640    12    1.8124       12.5           -            0.620        12.1          
(5,-3,4)      75.0482      1.2640    12    1.8124       15.0           -            0.680        14.6          
(6,0,2)       75.3997      1.2590    12    1.7972       32.0           -            0.995        32.2          
(3,-1,5)      75.5847      1.2564    12    1.7893       73.5           -            1.512        73.6          
(3,-2,5)      75.5847      1.2564    12    1.7893       95.9           -            1.728        96.1          
(7,-3,2)      76.4636      1.2441    12    1.7531       32.6           -            1.017        32.5          
(7,-4,2)      76.4636      1.2441    12    1.7531       34.1           -            1.040        34.0          
(7,-1,0)      76.9336      1.2377    6     1.7346       44.5           -            1.690        44.9          
(7,-6,0)      76.9336      1.2377    6     1.7346       35.4           -            1.508        35.8          
(5,-1,4)      77.1745      1.2344    12    1.7254       108.3          -            1.869        108.9         
(5,-4,4)      77.1745      1.2344    12    1.7254       120.1          -            1.969        120.8         
(6,-1,3)      77.4659      1.2305    12    1.7144       56.0           -            1.348        56.4          
(6,-5,3)      77.4659      1.2305    12    1.7144       56.5           -            1.354        56.9          
(7,-1,1)      78.4012      1.2182    12    1.6805       15.6           -            0.718        15.6          
(7,-6,1)      78.4012      1.2182    12    1.6805       15.9           -            0.725        15.9          
(7,-2,2)      78.5778      1.2159    12    1.6743       89.1           -            1.721        89.3          
(7,-5,2)      78.5778      1.2159    12    1.6743       111.8          -            1.928        112.0         
(4,-2,5)      80.8579      1.1872    12    1.6013       18.6           -            0.803        20.3          
(5,0,4)       81.3771      1.1810    12    1.5863       37.4           -            1.145        39.0          
(4,-1,5)      81.9018      1.1747    12    1.5717       14.6           -            0.719        15.2          
(4,-3,5)      81.9018      1.1747    12    1.5717       12.8           -            0.673        13.3          
(8,-4,0)      82.1826      1.1714    6     1.5641       61.4           -            2.091        63.1          
(6,0,3)       82.7063      1.1653    12    1.5505       2.7            -            0.312        2.8           
(7,-1,2)      82.7624      1.1647    12    1.5491       12.4           -            0.668        12.6          
(7,-6,2)      82.7624      1.1647    12    1.5491       11.5           -            0.644        11.8          
(8,-3,0)      83.2232      1.1594    6     1.5376       9.1            -            0.813        9.3           
(8,-5,0)      83.2232      1.1594    6     1.5376       9.0            -            0.807        9.2           
(7,0,0)       83.2232      1.1594    6     1.5376       10.9           -            0.887        11.1          
(6,-3,4)      83.4596      1.1567    12    1.5318       31.8           -            1.075        32.2          
(8,-4,1)      83.6276      1.1548    12    1.5278       38.8           -            1.188        39.2          
(7,-3,3)      83.7457      1.1535    12    1.5250       62.4           -            1.509        62.9          
(7,-4,3)      83.7457      1.1535    12    1.5250       60.4           -            1.484        60.9          
(0,0,6)       84.2738      1.1476    2     1.5129       62.9           -            3.725        64.1          
(6,-2,4)      84.4975      1.1452    12    1.5079       58.6           -            1.471        59.1          
(6,-4,4)      84.4975      1.1452    12    1.5079       47.5           -            1.324        47.9          
(8,-3,1)      84.6651      1.1433    12    1.5043       4.0            -            0.383        3.9           
(7,0,1)       84.6651      1.1433    12    1.5043       4.5            -            0.408        4.5           
(4,0,5)       85.0188      1.1395    12    1.4967       1.8            -            0.259        1.8           
(1,0,6)       85.3103      1.1363    12    1.4907       17.2           -            0.801        17.1          
(7,-2,3)      85.8187      1.1309    12    1.4805       27.9           -            1.024        28.4          
(7,-5,3)      85.8187      1.1309    12    1.4805       21.8           -            0.905        22.2          
(8,-2,0)      86.3329      1.1255    6     1.4707       0.6            -            0.208        0.5           
(8,-6,0)      86.3329      1.1255    6     1.4707       3.0            -            0.479        2.9           
(2,-1,6)      87.3789      1.1147    12    1.4522       127.2          -            2.208        127.7         
(6,-1,4)      87.6017      1.1124    12    1.4486       30.6           -            1.085        30.9          
(6,-5,4)      87.6017      1.1124    12    1.4486       31.3           -            1.097        31.6          
(8,-2,1)      87.7688      1.1107    12    1.4459       5.0            -            0.438        5.0           
(8,-6,1)      87.7688      1.1107    12    1.4459       7.5            -            0.537        7.5           
(8,-4,2)      87.9419      1.1090    12    1.4431       13.6           -            0.723        13.7          
(5,-2,5)      88.1212      1.1072    12    1.4403       42.2           -            1.277        42.5          
(5,-3,5)      88.1212      1.1072    12    1.4403       38.5           -            1.219        38.8          
(2,0,6)       88.4118      1.1043    12    1.4359       8.1            -            0.561        8.3           
(8,-3,2)      88.9745      1.0988    12    1.4277       83.8           -            1.808        84.5          
(8,-5,2)      88.9745      1.0988    12    1.4277       90.6           -            1.879        91.4          
(7,0,2)       88.9745      1.0988    12    1.4277       76.0           -            1.721        76.6          
(7,-1,3)      89.9511      1.0894    12    1.4148       4.0            -            0.395        3.8           
(7,-6,3)      89.9511      1.0894    12    1.4148       5.6            -            0.470        5.3           
(5,-4,5)      90.1860      1.0872    12    1.4119       0.7            -            0.170        0.5           
(8,-1,0)      91.4966      1.0750    6     1.3975       40.4           -            1.794        39.1          
(8,-7,0)      91.4966      1.0750    6     1.3975       38.6           -            1.753        37.4          
(3,-1,6)      91.5089      1.0749    12    1.3974       0.5            -            0.139        0.5           
(3,-2,6)      91.5089      1.0749    12    1.3974       0.2            -            0.080        0.2           
(8,-2,2)      92.0717      1.0698    12    1.3920       21.2           -            0.921        21.4          
(8,-6,2)      92.0717      1.0698    12    1.3920       20.8           -            0.913        21.1          
(6,0,4)       92.7646      1.0636    12    1.3861       17.3           -            0.834        17.9          
(8,-1,1)      92.9317      1.0621    12    1.3848       1.9            -            0.275        1.9           
(8,-7,1)      92.9317      1.0621    12    1.3848       2.0            -            0.285        2.1           
(3,0,6)       93.5755      1.0565    12    1.3801       1.7            -            0.264        1.9           
(7,-3,4)      93.7985      1.0546    12    1.3786       9.3            -            0.611        9.7           
(7,-4,4)      93.7985      1.0546    12    1.3786       9.0            -            0.602        9.4           
(5,0,5)       94.3191      1.0501    12    1.3754       17.8           -            0.849        19.1          
(8,-4,3)      95.1192      1.0434    12    1.3713       0.2            -            0.095        0.3           
(9,-4,0)      95.6346      1.0391    6     1.3691       2.1            -            0.410        2.2           
(9,-5,0)      95.6346      1.0391    6     1.3691       2.7            -            0.468        2.8           
(7,-2,4)      95.8706      1.0372    12    1.3683       14.5           -            0.768        15.0          
(7,-5,4)      95.8706      1.0372    12    1.3683       16.5           -            0.818        17.1          
(8,-3,3)      96.1565      1.0349    12    1.3673       7.4            -            0.548        7.6           
(8,-5,3)      96.1565      1.0349    12    1.3673       6.5            -            0.516        6.7           
(7,0,3)       96.1565      1.0349    12    1.3673       7.7            -            0.560        7.9           
(6,-3,5)      96.3928      1.0330    12    1.3666       38.3           -            1.250        39.2          
(4,-2,6)      96.6852      1.0306    12    1.3659       83.6           -            1.846        85.1          
(9,-4,1)      97.0776      1.0275    12    1.3651       22.8           -            0.964        23.1          
(9,-5,1)      97.0776      1.0275    12    1.3651       24.9           -            1.007        25.2          
(8,-1,2)      97.2520      1.0261    12    1.3648       25.9           -            1.029        26.2          
(8,-7,2)      97.2520      1.0261    12    1.3648       29.2           -            1.091        29.5          
(6,-2,5)      97.4327      1.0247    12    1.3645       7.8            -            0.563        7.8           
(6,-4,5)      97.4327      1.0247    12    1.3645       10.5           -            0.654        10.6          
(9,-3,0)      97.7134      1.0225    6     1.3642       8.5            -            0.835        8.6           
(4,-1,6)      97.7258      1.0224    12    1.3642       30.6           -            1.118        30.7          
(4,-3,6)      97.7258      1.0224    12    1.3642       33.7           -            1.172        33.7          
(8,0,0)       98.7565      1.0145    6     1.3639       34.9           -            1.688        34.8          
(9,-3,1)      99.1632      1.0114    12    1.3642       38.7           -            1.257        39.0          
(9,-6,1)      99.1632      1.0114    12    1.3642       35.4           -            1.202        35.6          
(8,-2,3)      99.2822      1.0105    12    1.3643       9.2            -            0.613        9.3           
(8,-6,3)      99.2822      1.0105    12    1.3643       8.3            -            0.581        8.4           
(7,-1,4)      100.0410     1.0049    12    1.3656       41.5           -            1.300        42.0          
(7,-6,4)      100.0410     1.0049    12    1.3656       42.2           -            1.312        42.7          
(8,0,1)       100.2105     1.0037    12    1.3660       4.8            -            0.445        4.9           
(6,-1,5)      100.5687     1.0011    12    1.3669       37.4           -            1.234        38.0          
(6,-5,5)      100.5687     1.0011    12    1.3669       34.4           -            1.184        35.0          
(4,0,6)       100.8644     0.9989    12    1.3678       47.4           -            1.389        48.3          
(9,-4,2)      101.4379     0.9948    12    1.3699       14.2           -            0.760        14.4          
(9,-5,2)      101.4379     0.9948    12    1.3699       15.7           -            0.799        15.9          
(9,-2,0)      101.9050     0.9915    6     1.3719       10.8           -            0.935        10.8          
(9,-7,0)      101.9050     0.9915    6     1.3719       12.0           -            0.989        12.1          
(9,-2,1)      103.3749     0.9814    12    1.3801       10.6           -            0.653        10.7          
(9,-7,1)      103.3749     0.9814    12    1.3801       10.3           -            0.644        10.4          
(9,-3,2)      103.5529     0.9802    12    1.3813       51.4           -            1.440        51.8          
(9,-6,2)      103.5529     0.9802    12    1.3813       51.3           -            1.438        51.7          
(5,-2,6)      104.0366     0.9770    12    1.3847       12.7           -            0.713        13.0          
(5,-3,6)      104.0366     0.9770    12    1.3847       10.8           -            0.658        11.0          
(1,0,7)       104.1003     0.9765    12    1.3852       1.1            -            0.207        1.1           
(8,-1,3)      104.5598     0.9735    12    1.3887       5.7            -            0.479        5.9           
(8,-7,3)      104.5598     0.9735    12    1.3887       4.2            -            0.409        4.3           
(8,0,2)       104.6173     0.9731    12    1.3892       139.4          -            2.364        142.8         
(8,-4,4)      105.3340     0.9685    12    1.3953       113.4          -            2.127        117.4         
(6,0,5)       105.8732     0.9650    12    1.4003       2.3            -            0.302        2.4           
(5,-1,6)      106.1754     0.9631    12    1.4033       4.4            -            0.416        4.4           
(5,-4,6)      106.1754     0.9631    12    1.4033       5.7            -            0.474        5.7           
(8,-3,4)      106.4074     0.9616    12    1.4057       10.5           -            0.644        10.5          
(8,-5,4)      106.4074     0.9616    12    1.4057       14.3           -            0.753        14.4          
(7,0,4)       106.4074     0.9616    12    1.4057       13.3           -            0.726        13.4          
(7,-3,5)      106.9495     0.9583    12    1.4115       21.7           -            0.925        22.0          
(7,-4,5)      106.9495     0.9583    12    1.4115       22.7           -            0.946        23.0          
(9,-7,2)      107.8436     0.9528    12    1.4219       0.6            -            0.147        0.6           
(9,-1,0)      108.3249     0.9499    6     1.4279       1.8            -            0.378        1.9           
(9,-8,0)      108.3249     0.9499    6     1.4279       0.7            -            0.240        0.8           
(9,-4,3)      108.8728     0.9466    12    1.4351       15.1           -            0.765        15.4          
(9,-5,3)      108.8728     0.9466    12    1.4351       13.6           -            0.727        13.9          
(7,-2,5)      109.1213     0.9452    12    1.4385       14.8           -            0.756        14.8          
(7,-5,5)      109.1213     0.9452    12    1.4385       14.1           -            0.738        14.1          
(8,-2,4)      109.6653     0.9420    12    1.4462       14.6           -            0.749        14.7          
(8,-6,4)      109.6653     0.9420    12    1.4462       13.5           -            0.721        13.6          
(9,-1,1)      109.8427     0.9410    12    1.4488       2.3            -            0.296        2.3           
(9,-8,1)      109.8427     0.9410    12    1.4488       1.7            -            0.254        1.7           
(10,-5,0)     110.5146     0.9371    6     1.4589       54.2           -            2.034        54.8          
(5,0,6)       110.5277     0.9371    12    1.4591       8.5            -            0.571        8.6           
(3,-1,7)      110.5937     0.9367    12    1.4602       54.0           -            1.435        54.6          
(3,-2,7)      110.5937     0.9367    12    1.4602       47.2           -            1.342        47.7          
(9,-3,3)      111.0701     0.9340    12    1.4678       12.1           -            0.676        11.9          
(9,-6,3)      111.0701     0.9340    12    1.4678       14.0           -            0.730        13.9          
(10,-4,0)     111.6211     0.9310    6     1.4770       3.5            -            0.514        3.2           
(10,-6,0)     111.6211     0.9310    6     1.4770       5.8            -            0.660        5.4           
(10,-5,1)     112.0541     0.9286    12    1.4845       9.0            -            0.579        8.0           
(6,-3,6)      112.7495     0.9248    12    1.4970       35.8           -            1.153        34.9          
(10,-4,1)     113.1726     0.9226    12    1.5049       16.5           -            0.781        16.3          
(10,-6,1)     113.1726     0.9226    12    1.5049       14.6           -            0.736        14.5          
(7,-1,5)      113.5565     0.9205    12    1.5123       4.5            -            0.406        4.4           
(7,-6,5)      113.5565     0.9205    12    1.5123       4.9            -            0.424        4.8           
(6,-2,6)      113.8738     0.9189    12    1.5186       7.3            -            0.518        7.2           
(6,-4,6)      113.8738     0.9189    12    1.5186       5.8            -            0.460        5.7           
(9,-1,2)      114.4907     0.9157    12    1.5312       25.1           -            0.956        25.4          
(9,-8,2)      114.4907     0.9157    12    1.5312       25.7           -            0.967        26.0          
(10,-3,0)     114.9945     0.9131    6     1.5418       15.6           -            1.062        15.9          
(10,-7,0)     114.9945     0.9131    6     1.5418       16.5           -            1.091        16.7          
(8,-1,4)      115.2540     0.9118    12    1.5474       63.0           -            1.505        63.8          
(8,-7,4)      115.2540     0.9118    12    1.5474       59.9           -            1.467        60.7          
(9,-2,3)      115.5689     0.9102    12    1.5544       4.8            -            0.413        4.9           
(9,-7,3)      115.5689     0.9102    12    1.5544       5.0            -            0.425        5.2           
(4,-2,7)      116.2218     0.9070    12    1.5692       1.7            -            0.247        1.8           
(10,-3,1)     116.5878     0.9052    12    1.5777       17.1           -            0.778        17.0          
(10,-7,1)     116.5878     0.9052    12    1.5777       19.7           -            0.834        19.5          
(10,-5,2)     116.7816     0.9042    12    1.5823       22.7           -            0.893        22.8          
(6,-1,6)      117.3091     0.9017    12    1.5951       14.4           -            0.708        13.8          
(6,-5,6)      117.3091     0.9017    12    1.5951       15.8           -            0.744        15.2          
(4,-1,7)      117.3787     0.9014    12    1.5969       5.4            -            0.435        5.3           
(4,-3,7)      117.3787     0.9014    12    1.5969       5.9            -            0.453        5.7           
(10,-4,2)     117.9443     0.8987    12    1.6111       0.1            -            0.062        0.1           
(10,-6,2)     117.9443     0.8987    12    1.6111       0.4            -            0.120        0.3           
(9,0,1)       118.9217     0.8941    12    1.6367       15.2           -            0.719        13.0          
(8,-4,5)      119.3251     0.8923    12    1.6477       20.4           -            0.830        17.8          
(8,-3,5)      120.5166     0.8869    12    1.6816       0.4            -            0.108        0.3           
(8,-5,5)      120.5166     0.8869    12    1.6816       0.1            -            0.065        0.1           
(7,0,5)       120.5166     0.8869    12    1.6816       0.4            -            0.121        0.4           
(10,-2,0)     120.8403     0.8855    6     1.6912       11.2           -            0.859        10.4          
(10,-8,0)     120.8403     0.8855    6     1.6912       11.4           -            0.866        10.6          
(4,0,7)       120.9266     0.8851    12    1.6938       1.3            -            0.208        1.3           
(10,-3,2)     121.5124     0.8826    12    1.7116       1.1            -            0.193        1.1           
(10,-7,2)     121.5124     0.8826    12    1.7116       0.5            -            0.123        0.4           
(10,-2,1)     122.5262     0.8783    12    1.7437       17.9           -            0.757        17.2          
(10,-8,1)     122.5262     0.8783    12    1.7437       18.2           -            0.762        17.4          
(9,-1,3)      122.6657     0.8777    12    1.7482       3.1            -            0.313        2.9           
(9,-8,3)      122.6657     0.8777    12    1.7482       2.6            -            0.285        2.5           
(6,0,6)       123.2922     0.8751    12    1.7690       39.0           -            1.108        39.1          
(8,0,4)       123.5590     0.8740    12    1.7781       58.5           -            1.353        58.6          
(9,0,2)       123.9682     0.8723    12    1.7922       9.1            -            0.533        9.2           
(8,-2,5)      124.1846     0.8715    12    1.7998       1.6            -            0.225        1.6           
(8,-6,5)      124.1846     0.8715    12    1.7998       3.6            -            0.335        3.6           
(7,-3,6)      124.5367     0.8701    12    1.8123       5.4            -            0.407        5.3           
(7,-4,6)      124.5367     0.8701    12    1.8123       6.1            -            0.432        6.0           
(5,-2,7)      124.6118     0.8698    12    1.8150       26.1           -            0.894        25.6          
(5,-3,7)      124.6118     0.8698    12    1.8150       27.2           -            0.913        26.6          
(10,-5,3)     125.1547     0.8676    12    1.8347       2.2            -            0.258        1.1           
(10,-4,3)     126.4279     0.8627    12    1.8832       4.2            -            0.352        3.1           
(10,-6,3)     126.4279     0.8627    12    1.8832       3.1            -            0.305        2.4           
(0,0,8)       126.9522     0.8607    2     1.9040       43.7           -            2.769        39.9          
(7,-2,6)      127.0840     0.8602    12    1.9093       18.2           -            0.729        17.1          
(7,-5,6)      127.0840     0.8602    12    1.9093       16.7           -            0.698        15.7          
(5,-1,7)      127.1615     0.8599    12    1.9124       3.8            -            0.332        3.6           
(5,-4,7)      127.1615     0.8599    12    1.9124       4.7            -            0.369        4.4           
(9,-2,4)      127.3637     0.8592    12    1.9206       17.6           -            0.714        16.5          
(9,-7,4)      127.3637     0.8592    12    1.9206       17.1           -            0.704        16.1          
(10,-2,2)     127.7929     0.8576    12    1.9384       25.5           -            0.856        21.3          
(10,-8,2)     127.7929     0.8576    12    1.9384       26.4           -            0.872        22.0          

--- Point-by-Point Intensity Data (Fitted Range Only) ---
2theta          I_obs              I_calc             Difference         Background        
-------------------------------------------------------------------------------------------
15.7000         580.00             580.23             -0.23              579.61            
15.7200         599.00             579.37             19.63              578.72            
15.7400         551.00             578.51             -27.51             577.84            
15.7600         614.00             577.66             36.34              576.95            
15.7800         588.00             576.80             11.20              576.06            
15.8000         578.00             575.95             2.05               575.17            
15.8200         587.00             575.09             11.91              574.28            
15.8400         617.00             574.24             42.76              573.39            
15.8600         594.00             573.39             20.61              572.49
