Repository: nitad54448/compHarker

# comp-Harker

**Composition-driven Harker/Patterson structure solution**

comp-Harker is a browser-based crystallographic structure-solution tool. It combines:

- 3D FFT Patterson-map synthesis
- Harker-section analysis
- Symmetry Minimum Function (SMF) and Buerger superposition
- WebGPU-accelerated replica-exchange Monte Carlo
- Composition-driven Wyckoff-position searches
- Patterson map correlation and crystallographic/chemical candidate checks

Earlier versions were called **Harko** and **sHarko**. The composition-driven route was added in August 2026, when the project was renamed **comp-Harker**.

> This README is a simplified version of the full technical help file.

File: test_files/PbSO4-Pawley-Run14-2026-08-15_11_07_21.txt (part 1 of 15)
Pawley Refinement Report
========================================================================

Powder 5, version 148, 14 August 2026
Report Generated: 15/08/2026 11:07:27
Data File: PBSO4.XRA

--- Refinement Statistics ---
Rp (%):      5.459
Rwp (%):     7.345
Rexp (%):    4.726
χ² (GOF):    2.416
Reflections:  383
Algorithm:    Levenberg-Marquardt
Refinement:   Pawley
Profile:      Split pVoigt (Asymmetric) (split_pvoigt)
Space Group:  62 – Pnma
Background:   Background: fixed spline through 19 user anchor points, not refined. Its 19 degrees of freedom are not counted in P, and no reported ESD includes background uncertainty.

--- Lorentz-Polarisation ---
Model:        Lab X-ray tube, no monochromator (unpolarised beam)
  Lp(2th) = L(2th) * P(2th)
    L(2th) = 1 / ( sin^2(th) * cos(th) )
    P(2th) = ( 1 + K * cos^2(2th) ) / ( 1 + K ),   K = 1.000000
  I(hkl) = s * m * Lp * |F(hkl)|^2
(Lp does not enter the profile: in Le Bail and Pawley the intensity is a
 free parameter and absorbs it. It is applied when converting an extracted
 intensity into |F|, both in the table below and in the charge-flipping input.)

--- Structural & Instrumental ---
Parameter                Value              Fitted     ESD               
-------------------------------------------------------------------------
a (Å)                    8.481244e+0        Yes        (9.90e-5)         
b (Å)                    5.399307e+0        Yes        (6.50e-5)         
c (Å)                    6.960948e+0        Yes        (8.39e-5)         
alpha (°)                9.000000e+1        No                           
beta (°)                 9.000000e+1        No                           
gamma (°)                9.000000e+1        No                           
Radiation 1 (Å)          1.540560e+0                                     
Radiation 2 (Å)          1.544390e+0                                     
Ratio (I2/I1)            4.970000e-1                                     
Polarisation K           1.000000e+0                                     
Zero Shift (°)           -3.146364e-2       Yes        (4.87e-4)         
2theta Min (°)           1.415000e+1                                     
2theta Max (°)           1.595250e+2                                     

--- Profile Parameters ---
Parameter                Value              Fitted     ESD               
-------------------------------------------------------------------------
GU-L                     3.071243e+2        Yes        (2.36e+1)         
GV-L                     -3.522952e+2       Yes        (2.21e+1)         
GW-L                     1.294563e+2        Yes        (4.96e+0)         
LX-L                     8.347025e+0        Yes        (8.50e-2)         
GU-R                     1.209218e+1        Yes        (9.50e+0)         
GV-R                     7.726507e+1        Yes        (8.51e+0)         
GW-R                     -7.641863e+0       Yes        (1.60e+0)         
LX-R                     8.365058e+0        Yes        (1.04e-1)         
eta (Mixing)             6.998797e-1        Yes        (4.62e-3)         
shft (Displ.)            0.000000e+0        No                           
trns (Transp.)           0.000000e+0        No                           


--- Background Spline Points ---
2theta (°)      Intensity         
----------------------------------
14.1312         93.00             
17.6500         83.71             
18.4750         89.86             
31.4000         108.14            
35.2750         90.86             
49.6750         123.29            
59.3500         138.57            
60.9250         145.43            
72.8250         136.71            
82.1500         130.29            
85.1750         146.29            
98.3000         151.71            
103.4500        147.71            
109.9500        152.00            
119.2000        169.86            
131.3500        225.86            
141.5250        226.71            
145.8500        244.86            
159.5490        345.00            


--- Reflections List (Integrated Intensities) ---
Lp model : Lab X-ray tube, no monochromator (unpolarised beam)
  Lp(2th) = L(2th) * P(2th)
    L(2th) = 1 / ( sin^2(th) * cos(th) )
    P(2th) = ( 1 + K * cos^2(2th) ) / ( 1 + K ),   K = 1.000000
I_hkl    : integrated intensity of the reflection (Ka1 + Ka2), scale factor applied
m        : powder multiplicity of the reflection
|Fo|     : sqrt( I_hkl / ( m * Lp * 1.4970 ) )    [arbitrary scale]
I_obs    : same reflection re-integrated from the observed pattern (cross-check)

h,k,l         2th_corr (°) d (Å)     m     Lp           I_hkl (Area)   sigma(I)     |Fo|         I_obs (Area)  
---------------------------------------------------------------------------------------------------------------
(1,0,1)       16.4295      5.3807    4     47.5098      56.8           2.3          0.447        65.3          
(0,1,1)       20.7719      4.2663    4     29.3143      2060.1         16.8         3.426        2114.9        
(2,0,0)       20.8995      4.2406    2     28.9445      650.6          11.8         2.740        668.7         
(1,1,1)       23.2887      3.8113    8     23.1043      1427.4         11.9         2.271        1474.2        
(2,0,1)       24.5292      3.6215    4     20.7238      521.0          6.5          2.049        529.4         
(0,0,2)       25.5411      3.4805    2     19.0345      733.3          7.8          3.587        742.5         
(2,1,0)       26.6768      3.3350    4     17.3635      2270.7         15.3         4.673        2301.7        
(1,0,2)       27.6502      3.2199    4     16.0932      1688.2         12.4         4.185        1713.7        
(2,1,1)       29.6472      3.0076    8     13.8700      2701.4         16.4         4.033        2737.5        
(1,1,2)       32.3140      2.7655    8     11.5242      1033.0         9.1          2.736        1037.6        
(0,2,0)       33.1251      2.6997    2     10.9218      1422.1         12.3         6.595        1442.2        
(2,0,2)       33.2431      2.6904    4     10.8379      51.9           7.0          0.894        52.8          
(3,0,1)       34.1731      2.6193    4     10.2069      255.5          4.5          2.045        263.5         
(2,1,2)       37.2806      2.4080    8     8.4353       500.8          8.2          2.226        511.7         
(3,1,1)       38.1246      2.3566    8     8.0287       51.6           2.4          0.733        55.0          
(2,2,0)       39.5076      2.2773    4     7.4193       595.2          6.7          3.660        613.5         
(1,0,3)       40.2310      2.2381    4     7.1260       152.0          3.6          1.887        158.2         
(3,0,2)       41.0683      2.1944    4     6.8062       188.0          4.0          2.148        192.8         
(2,2,1)       41.6632      2.1644    8     6.5910       826.7          8.0          3.236        845.6         
(0,2,2)       42.3037      2.1332    4     6.3697       171.5          12.7         2.120        172.8         
(4,0,0)       42.5729      2.1203    2     6.2798       20.6           2.3          1.046        21.1          
(1,2,2)       43.6889      2.0687    8     5.9252       1021.5         49.0         3.794        1037.9        
(1,1,3)       43.7167      2.0675    8     5.9167       1640.9         49.3         4.812        1666.2        
(2,0,3)       44.4399      2.0355    4     5.7021       2.0            13.6         0.244        2.1           
(3,1,2)       44.5004      2.0329    8     5.6846       895.9          21.8         3.628        912.4         
(4,0,1)       44.6069      2.0283    4     5.6541       1025.0         14.8         5.502        1046.2        
(4,1,0)       45.9142      1.9736    4     5.2970       628.1          7.0          4.450        651.4         
(2,2,2)       47.6517      1.9056    8     4.8695       91.7           12.9         1.254        94.7          
(2,1,3)       47.6776      1.9047    8     4.8635       30.9           13.7         0.729        31.9          
(4,1,1)       47.8358      1.8987    8     4.8270       3.5            3.0          0.245        3.6           
(3,2,1)       48.3464      1.8799    8     4.7120       205.5          4.2          1.908        209.2         
(3,0,3)       50.8361      1.7936    4     4.2034       470.0          6.2          4.321        467.5         
(0,3,1)       52.4396      1.7425    4     3.9163       215.3          7.5          3.030        217.2         
(0,0,4)       52.5121      1.7402    2     3.9040       83.4           7.0          2.672        84.1          
(1,2,3)       53.0792      1.7230    8     3.8096       14.9           2.5          0.572        15.2          
(4,1,2)       53.2860      1.7168    8     3.7760       75.9           3.4          1.296        77.0          
(1,3,1)       53.6222      1.7068    8     3.7223       93.4           8.3          1.448        94.0          
(1,0,4)       53.6935      1.7047    4     3.7111       262.7          15.2         3.438        264.0         
(3,2,2)       53.7587      1.7028    8     3.7009       18.4           31.7         0.645        18.5          
(3,1,3)       53.7824      1.7021    8     3.6971       215.9          25.4         2.208        216.6         
(4,2,0)       54.9931      1.6675    4     3.5146       2.5            2.0          0.347        2.5           
(2,3,0)       55.3811      1.6567    4     3.4589       221.7          4.5          3.272        223.0         
(5,0,1)       55.6993      1.6480    4     3.4142       67.8           3.1          1.821        67.8          
(1,1,4)       56.5359      1.6256    8     3.3007       142.3          34.1         1.897        129.6         
(4,2,1)       56.6883      1.6216    8     3.2806       518.2          8.1          3.632        505.7         
(2,3,1)       57.0686      1.6117    8     3.2313       335.4          9.2          2.944        338.2         
(2,0,4)       57.1371      1.6099    4     3.2226       25.0           7.9          1.139        25.4          
(5,1,1)       58.4767      1.5762    8     3.0583       32.2           3.0          0.938        32.0          
(1,3,2)       58.6903      1.5710    8     3.0333       177.8          4.6          2.212        175.7         
(4,0,3)       58.9286      1.5652    4     3.0058       10.6           2.8          0.769        10.1          
(2,1,4)       59.8716      1.5428    8     2.9006       37.2           2.6          1.034        32.9          
(5,0,2)       60.6535      1.5248    4     2.8178       12.6           2.2          0.864        10.4          
(4,1,3)       61.6138      1.5033    8     2.7211       7.3            9.4          0.473        4.8           
(2,3,2)       61.9535      1.4959    8     2.6881       91.2           7.4          1.684        89.4          
(3,2,3)       62.0449      1.4939    8     2.6794       484.1          8.8          3.884        477.8         
(3,3,1)       62.5370      1.4833    8     2.6331       23.7           4.6          0.867        23.7          
(3,0,4)       62.6018      1.4820    4     2.6271       9.3            4.4          0.769        9.3           
(5,1,2)       63.2950      1.4674    8     2.5643       254.4          5.3          2.878        256.9         
(0,2,4)       63.5236      1.4627    4     2.5442       54.6           3.9          1.894        54.5          
(1,2,4)       64.5746      1.4414    8     2.4549       329.2          5.3          3.346        337.1         
(3,1,4)       65.1984      1.4291    8     2.4045       190.6          4.3          2.573        193.1         
(0,3,3)       65.5599      1.4221    4     2.3761       3.1            2.3          0.465        3.2           
(6,0,0)       66.0082      1.4135    2     2.3417       23.2           2.6          1.818        23.4          
(5,2,1)       66.3741      1.4066    8     2.3143       112.6          4.5          2.016        114.3         
(1,3,3)       66.5937      1.4025    8     2.2981       275.8          5.6          3.165        281.2         
(3,3,2)       67.1871      1.3916    8     2.2555       221.8          4.7          2.866        226.5         
(6,0,1)       67.5349      1.3853    4     2.2312       49.8           4.1          1.930        50.5          
(2,2,4)       67.6752      1.3827    8     2.2215       25.6           3.7          0.980        26.3          
(1,0,5)       68.1758      1.3738    4     2.1876       23.1           4.9          1.327        23.7          
(4,3,0)       68.2715      1.3721    4     2.1813       156.1          7.3          3.457        158.6         
(5,0,3)       68.4279      1.3694    4     2.1709       187.1          8.3          3.793        189.6         
(6,1,0)       68.5364      1.3675    4     2.1638       135.3          6.6          3.232        137.4         
(4,2,3)       69.3090      1.3541    8     2.1146       12.7           2.8          0.707        12.9          
(0,4,0)       69.5598      1.3498    2     2.0990       145.1          8.1          4.804        147.3         
(2,3,3)       69.6492      1.3483    8     2.0936       33.4           41.8         1.155        33.9          
(0,1,5)       69.6620      1.3481    4     2.0928       85.4           39.9         2.611        86.5          
(4,3,1)       69.7740      1.3462    8     2.0860       2.7            9.5          0.328        2.7           
(4,0,4)       69.8353      1.3452    4     2.0823       5.4            8.8          0.657        5.5           
(6,1,1)       70.0363      1.3418    8     2.0702       193.2          5.1          2.791        195.9         
(1,1,5)       70.6667      1.3314    8     2.0333       47.2           3.4          1.392        47.6          
(5,2,2)       70.8945      1.3277    8     2.0203       25.8           17.6         1.033        26.0          
(5,1,3)       70.9147      1.3273    8     2.0191       65.6           17.5         1.647        66.0          
(2,0,5)       71.1992      1.3227    4     2.0032       47.0           3.2          1.980        47.3          
(6,0,2)       72.0212      1.3097    4     1.9586       3.8            8.8          0.566        3.7           
(1,4,1)       72.0462      1.3093    8     1.9572       4.1            9.1          0.418        4.0           
(4,1,4)       72.3006      1.3053    8     1.9439       56.1           3.1          1.553        55.1          
(2,4,0)       73.5455      1.2862    4     1.8815       33.0           4.6          1.711        33.7          
(2,1,5)       73.6454      1.2847    8     1.8767       131.7          5.2          2.420        133.3         
(4,3,2)       74.2008      1.2765    8     1.8506       30.3           3.1          1.170        30.7          
(6,1,2)       74.4567      1.2727    8     1.8389       47.7           4.4          1.472        48.3          
(3,3,3)       74.6154      1.2704    8     1.8317       87.8           4.4          2.001        89.2          
(2,4,1)       75.0031      1.2648    8     1.8144       46.0           2.9          1.456        47.1          
(0,4,2)       75.4464      1.2585    4     1.7952       47.1           2.8          2.093        48.1          
(6,2,0)       75.8882      1.2523    4     1.7766       50.2           3.5          2.172        51.2          
(3,0,5)       76.1249      1.2490    4     1.7668       38.1           3.9          1.897        38.8          
(1,4,2)       76.4207      1.2449    8     1.7549       147.3          4.2          2.648        151.3         
(1,3,4)       76.9472      1.2377    8     1.7341       55.4           3.0          1.634        57.0          
(6,2,1)       77.3304      1.2325    8     1.7195       59.3           3.1          1.697        60.1          
(1,2,5)       77.9382      1.2244    8     1.6970       3.3            2.9          0.400        3.4           
(5,2,3)       78.1777      1.2212    8     1.6884       277.7          5.6          3.706        282.7         
(3,1,5)       78.5153      1.2168    8     1.6765       34.0           4.8          1.301        34.3          
(5,3,1)       78.6225      1.2154    8     1.6727       12.3           6.0          0.783        12.2          
(5,0,4)       78.6811      1.2147    4     1.6707       1.0            5.1          0.320        1.0           
(2,4,2)       79.3210      1.2065    8     1.6492       8.8            4.7          0.667        6.6           
(4,2,4)       79.5182      1.2040    8     1.6427       2.1            2.8          0.329        1.9           
(2,3,4)       79.8420      1.1999    8     1.6323       23.9           68.0         1.105        24.1          
(3,4,1)       79.8462      1.1999    8     1.6322       26.5           67.8         1.164        26.7          
(7,0,1)       80.3463      1.1937    4     1.6166       2.0            2.1          0.459        2.2           
(2,2,5)       80.8233      1.1878    8     1.6023       61.1           3.8          1.784        61.9          
(5,1,4)       81.0503      1.1851    8     1.5957       108.1          4.6          2.379        107.1         
(6,2,2)       81.6126      1.1783    8     1.5797       38.8           13.1         1.433        24.2          
(7,1,1)       82.7043      1.1655    8     1.5505       18.9           3.9          1.009        19.7          
(4,0,5)       82.8574      1.1638    4     1.5467       122.9          15.6         3.643        124.6         
(5,3,2)       82.8880      1.1634    8     1.5459       53.3           15.6         1.696        53.9          
(0,0,6)       83.1713      1.1602    2     1.5388       58.8           4.2          3.572        59.1          
(1,4,3)       83.5490      1.1559    8     1.5297       9.7            2.6          0.729        9.8           
(3,4,2)       84.0980      1.1497    8     1.5169       23.8           10.6         1.146        15.6          
(7,0,2)       84.5931      1.1443    4     1.5058       133.3          20.5         3.846        129.8         
(3,3,4)       84.6130      1.1440    8     1.5054       7.1            20.3         0.630        7.0           
(4,4,0)       85.1063      1.1387    4     1.4949       3.4            3.4          0.618        1.5           
(3,2,5)       85.5839      1.1335    8     1.4852       33.5           2.8          1.372        30.1          
(1,1,6)       86.4625      1.1243    8     1.4683       15.9           14.0         0.951        15.3          
(4,4,1)       86.5132      1.1237    8     1.4674       160.2          10.9         3.019        156.8         
(7,1,2)       86.9318      1.1194    8     1.4599       50.9           11.3         1.705        51.0          
(2,0,6)       86.9667      1.1190    4     1.4593       18.3           10.7         1.446        18.3          
(6,3,0)       87.6901      1.1117    4     1.4471       49.7           3.1          2.396        48.9          
(6,2,3)       88.6580      1.1020    8     1.4322       2.0            4.5          0.344        2.0           
(0,3,5)       88.7423      1.1012    4     1.4310       38.4           5.2          2.117        38.9          
(6,3,1)       89.0938      1.0978    8     1.4261       68.1           8.2          1.997        69.1          
(2,1,6)       89.3003      1.0957    8     1.4232       105.8          5.4          2.492        106.8         
(1,3,5)       89.6876      1.0920    8     1.4181       16.8           11.2         0.994        16.5          
(5,3,3)       89.9219      1.0898    8     1.4152       39.7           3.6          1.530        38.7          
(4,4,2)       90.7248      1.0822    8     1.4057       0.9            2.6          0.228        0.8           
(3,4,3)       91.1243      1.0785    8     1.4013       120.1          6.0          2.675        124.6         
(4,3,4)       91.2374      1.0775    8     1.4002       25.8           5.9          1.241        26.4          
(5,0,5)       91.3828      1.0761    4     1.3987       16.4           6.2          1.398        16.7          
(6,1,4)       91.4838      1.0752    8     1.3977       19.4           5.6          1.076        19.7          
(7,0,3)       91.6171      1.0740    4     1.3963       10.8           5.9          1.135        11.0          
(4,2,5)       92.2052      1.0687    8     1.3909       120.4          5.2          2.688        123.0         
(0,5,1)       92.3827      1.0671    4     1.3893       6.1            11.2         0.854        6.2           
(0,4,4)       92.4403      1.0666    4     1.3888       34.5           19.1         2.037        35.2          
(2,3,5)       92.5241      1.0658    8     1.3881       119.7          105.6        2.684        122.1         
(8,0,0)       93.1682      1.0602    2     1.3830       66.1           5.5          3.997        68.0          
(6,3,2)       93.3053      1.0590    8     1.3820       4.5            31.8         0.524        4.7           
(1,5,1)       93.3292      1.0588    8     1.3818       40.2           41.1         1.558        41.1          
(1,4,4)       93.3868      1.0582    8     1.3814       69.0           19.0         2.043        70.6          
(1,2,6)       93.4636      1.0576    8     1.3809       0.0            8.6          0.044        0.0           
(5,1,5)       93.7175      1.0554    8     1.3791       10.8           5.7          0.808        10.6          
(7,2,2)       93.9332      1.0535    8     1.3778       88.6           36.1         2.317        84.4          
(7,1,3)       93.9524      1.0534    8     1.3776       138.2          40.7         2.894        130.7         
(8,0,1)       94.5747      1.0481    4     1.3740       1.1            3.2          0.373        1.1           
(2,5,0)       94.7653      1.0465    4     1.3730       42.0           4.1          2.261        42.4          
(5,4,1)       95.0288      1.0443    8     1.3717       26.4           3.6          1.269        26.1          
(2,5,1)       96.1750      1.0348    8     1.3673       49.5           8.6          1.739        50.1          
(2,4,4)       96.2328      1.0344    8     1.3671       20.0           12.0         1.104        20.3          
(2,2,6)       96.3100      1.0337    8     1.3669       52.7           7.0          1.795        53.7          
(8,1,1)       96.9190      1.0289    8     1.3654       56.2           3.8          1.855        56.8          
(3,3,5)       97.2691      1.0261    8     1.3647       25.8           4.3          1.257        25.3          
(1,5,2)       97.5589      1.0238    8     1.3643       18.1           4.0          1.052        15.4          
(6,2,4)       98.5120      1.0165    8     1.3638       4.8            3.5          0.544        3.6           
(8,0,2)       98.8144      1.0142    4     1.3639       20.2           3.3          1.571        18.1          
(5,3,4)       99.7923      1.0068    8     1.3651       43.7           3.2          1.635        42.3          
(2,5,2)       100.4304     1.0021    8     1.3665       15.6           7.8          0.977        15.6          
(4,1,6)       100.7056     1.0002    8     1.3673       77.6           8.6          2.177        74.6          
(5,2,5)       100.7756     0.9996    8     1.3676       30.8           9.1          1.372        29.1          
(3,5,1)       100.9562     0.9983    8     1.3681       2.7            16.2         0.406        2.4           
(7,2,3)       101.0142     0.9979    8     1.3683       7.9            1988.9       0.694        7.0           
(3,2,6)       101.0929     0.9974    8     1.3686       14.3           14.6         0.934        12.5          
(7,3,1)       101.4585     0.9948    8     1.3700       21.4           8.3          1.142        19.8          
(7,0,4)       101.5172     0.9943    4     1.3702       37.6           8.4          2.140        35.0          
(6,0,5)       101.8653     0.9919    4     1.3717       17.7           3.7          1.468        17.2          
(8,2,0)       102.5975     0.9868    4     1.3754       82.6           4.9          3.168        78.5          
(0,1,7)       103.8976     0.9780    4     1.3837       20.2           58.5         1.562        16.4          
(7,1,4)       103.9085     0.9779    8     1.3837       33.3           62.7         1.418        27.2          
(8,2,1)       104.0397     0.9770    8     1.3847       5.7            18.5         0.587        4.7           
(6,4,0)       104.1611     0.9762    4     1.3856       7.3            7.6          0.939        6.5           
(6,1,5)       104.2600     0.9756    8     1.3864       56.9           6.8          1.851        53.4          
(1,5,3)       104.7149     0.9726    8     1.3900       66.2           5.3          1.995        66.2          
(1,1,7)       104.8735     0.9715    8     1.3913       29.2           5.1          1.323        28.6          
(3,5,2)       105.2801     0.9689    8     1.3948       63.0           24.2         1.942        57.9          
(2,0,7)       105.3951     0.9682    4     1.3958       10.3           7.5          1.109        9.4           
(6,4,1)       105.6133     0.9668    8     1.3978       21.0           5.5          1.120        20.0          
(7,3,2)       105.7916     0.9656    8     1.3995       36.7           5.1          1.480        35.4          
(8,0,3)       106.0037     0.9643    4     1.4016       0.8            4.6          0.313        0.8           
(4,5,0)       106.3235     0.9623    4     1.4048       30.8           6.9          1.915        30.5          
(5,4,3)       106.4750     0.9613    8     1.4064       93.0           5.1          2.350        93.4          
(4,5,1)       107.7915     0.9532    8     1.4212       9.8            29.4         0.761        7.3           
(2,1,7)       107.8295     0.9530    8     1.4217       16.0           78.0         0.968        12.1          
(4,4,4)       107.8519     0.9528    8     1.4220       41.7           59.7         1.564        31.7          
(2,3,6)       108.2678     0.9503    8     1.4271       57.1           5.5          1.827        50.0          
(8,2,2)       108.4258     0.9494    8     1.4292       46.1           24.9         1.641        39.8          
(2,4,5)       109.2085     0.9447    8     1.4397       16.5           3.3          0.979        15.3          
(3,0,7)       110.3634     0.9381    4     1.4566       10.0           3.7          1.072        8.4           
(6,3,4)       110.5835     0.9368    8     1.4600       4.1            3.5          0.482        3.8           
(7,2,4)       111.2544     0.9331    8     1.4708       62.5           5.3          1.884        59.0          
(6,2,5)       111.6206     0.9310    8     1.4770       29.6           4.1          1.293        28.1          
(4,5,2)       112.2742     0.9275    8     1.4884       27.1           32.5         1.233        20.3          
(3,5,3)       112.7065     0.9251    8     1.4962       12.4           4.7          0.832        11.1          
(3,1,7)       112.8729     0.9242    8     1.4993       8.8            5.9          0.701        8.6           
(5,3,5)       112.9870     0.9236    8     1.5014       1.7            5.3          0.306        1.7           
(7,3,3)       113.2418     0.9223    8     1.5063       84.4           8.0          2.163        86.2          
(3,3,6)       113.3259     0.9218    8     1.5079       1.6            7.3          0.301        1.7           
(9,1,1)       113.6382     0.9202    8     1.5139       15.2           4.2          0.917        15.4          
(3,4,5)       114.2998     0.9167    8     1.5272       16.5           3.5          0.951        15.2          
(7,0,5)       114.8417     0.9140    4     1.5385       4.6            5.6          0.704        3.8           
(1,5,4)       115.1807     0.9122    8     1.5458       7.7            4.3          0.643        7.2           
(2,2,7)       115.3615     0.9113    8     1.5498       14.6           4.5          0.888        13.9          
(9,0,2)       115.7047     0.9096    4     1.5574       40.0           4.6          2.072        38.1          
(8,3,1)       116.4977     0.9057    8     1.5756       47.3           9.9          1.583        44.9          
(8,0,4)       116.5620     0.9054    4     1.5771       13.2           9.5          1.181        12.4          
(5,5,1)       117.0046     0.9032    8     1.5877       2.2            11.5         0.337        2.0           
(5,4,4)       117.0692     0.9029    8     1.5893       12.6           14.9         0.813        11.0          
(7,1,5)       117.4406     0.9011    8     1.5984       11.7           5.9          0.780        10.1          
(4,0,7)       117.6120     0.9003    4     1.6027       76.5           12.9         2.823        66.2          
(0,6,0)       117.7041     0.8999    2     1.6050       40.3           73.5         2.894        33.7          
(9,1,2)       118.3235     0.8970    8     1.6209       17.8           47.4         0.958        15.9          
(2,5,4)       118.3580     0.8968    8     1.6218       20.3           357.5        1.022        18.2          
(6,0,6)       118.3630     0.8968    4     1.6219       6.2            314.3        0.796        5.5           
(4,3,6)       120.7620     0.8859    8     1.6889       81.4           16.7         2.006        71.3          
(6,1,6)       121.0492     0.8847    8     1.6975       70.1           5.9          1.858        67.1          
(8,3,2)       121.3091     0.8835    8     1.7053       8.3            6.2          0.638        8.0           
(4,4,5)       121.8047     0.8814    8     1.7207       47.5           24.2         1.518        48.2          
(5,5,2)       121.8404     0.8812    8     1.7218       86.6           24.4         2.050        88.2          
(2,6,0)       122.0673     0.8803    4     1.7289       8.4            9.3          0.901        8.6           
(0,4,6)       122.1721     0.8798    4     1.7323       62.4           8.2          2.453        63.4          
(9,0,3)       123.7949     0.8731    4     1.7862       74.5           49.5         2.639        48.9          
(3,5,4)       123.8826     0.8727    8     1.7892       166.1          68.9         2.784        113.9         
(0,6,2)       124.2565     0.8712    4     1.8023       7.0            7.0          0.804        5.6           
(0,3,7)       124.4655     0.8704    4     1.8097       23.5           139.8        1.474        20.6          
(7,3,4)       124.4784     0.8703    8     1.8102       26.0           162.3        1.096        22.9          
(0,0,8)       124.5353     0.8701    2     1.8122       22.0           29.9         2.015        19.8          
(6,3,5)       124.8930     0.8687    8     1.8252       36.6           6.1          1.293        36.3          
(1,6,2)       125.4085     0.8667    8     1.8442       54.1           6.6          1.565        55.4          
(1,3,7)       125.6205     0.8658    8     1.8521       4.9            40.2         0.468        5.0           
(7,2,5)       125.6609     0.8657    8     1.8536       19.8           83.5         0.944        20.3          
(1,0,8)       125.6913     0.8656    4     1.8548       26.2           49.4         1.535        26.8          
(9,2,2)       126.6273     0.8620    8     1.8910       35.4           50.4         1.249        36.3          
(9,1,3)       126.6512     0.8619    8     1.8920       136.6          57.3         2.456        140.2         
(2,4,6)       126.7609     0.8615    8     1.8963       22.7           12.2         0.999        23.3          
(8,2,4)       127.5926     0.8584    8     1.9301       8.1            13.5         0.591        8.2           
(6,5,0)       127.6687     0.8581    4     1.9332       54.0           23.9         2.160        55.1          
(5,0,7)       127.7349     0.8579    4     1.9360       0.3            14.9         0.148        0.3           
(4,2,7)       128.7822     0.8541    8     1.9807       81.4           10.1         1.853        73.9          
(2,6,2)       128.9700     0.8534    8     1.9889       56.9           30.1         1.546        48.1          
(2,3,7)       129.1923     0.8526    8     1.9988       43.7           18.1         1.350        38.8          
(2,0,8)       129.2666     0.8524    4     2.0021       3.1            17.5         0.508        2.8           
(6,5,1)       129.4642     0.8517    8     2.0110       47.1           22.6         1.398        44.3          
(6,4,4)       129.5387     0.8514    8     2.0144       9.0            38.6         0.610        8.5           
(6,2,6)       129.6382     0.8511    8     2.0189       53.1           4601.3       1.481        50.2          
(3,6,1)       129.6378     0.8511    8     2.0189       24.4           4619.1       1.004        23.1          
(8,3,3)       129.9526     0.8500    8     2.0333       1.7            7.2          0.264        1.6           
(1,5,5)       130.2379     0.8490    8     2.0466       1.0            7.3          0.207        0.9           
(10,0,0)      130.4884     0.8481    2     2.0583       24.7           16.7         2.004        20.0          
(5,5,3)       130.5457     0.8479    8     2.0611       15.5           17.6         0.793        11.8          
(2,1,8)       132.3497     0.8419    8     2.1504       111.9          292.6        2.085        37.6          
(5,4,5)       132.4977     0.8415    8     2.1581       16.3           11.4         0.793        6.4           
(3,4,6)       132.9219     0.8401    8     2.1803       8.0            9.7          0.555        3.7           
(10,1,0)      133.6317     0.8379    4     2.2186       55.7           26.7         2.048        34.4          
(2,5,5)       134.0654     0.8365    8     2.2426       25.6           5.6          0.977        19.6          
(8,4,0)       134.9680     0.8337    4     2.2942       62.4           12.5         2.131        43.7          
(8,1,5)       135.1037     0.8333    8     2.3022       72.3           32.5         1.619        49.3          
(6,5,2)       135.1619     0.8332    8     2.3056       48.4           29.1         1.324        31.8          
(3,3,7)       135.5983     0.8319    8     2.3316       265.6          431.8        3.084        109.4         
(3,0,8)       135.6806     0.8316    4     2.3366       44.2           34.3         1.777        18.8          
(9,2,3)       135.9817     0.8307    8     2.3549       4.3            7.2          0.390        2.0           
(9,0,4)       136.6966     0.8287    4     2.3995       85.1           32.2         2.434        37.2          
(0,2,8)       136.8706     0.8282    4     2.4106       31.3           107.2        1.472        13.2          
(7,1,6)       136.9143     0.8280    8     2.4134       41.4           92.6         1.197        17.3          
(1,2,8)       138.2725     0.8242    8     2.5034       32.3           13.8         1.037        26.8          
(10,0,2)      138.3577     0.8240    4     2.5093       34.0           14.5         1.505        28.4          
(4,6,1)       138.8923     0.8226    8     2.5466       86.3           10.3         1.682        73.3          
(3,1,8)       139.1291     0.8219    8     2.5634       88.7           8.1          1.699        81.4          
(9,1,4)       140.2160     0.8191    8     2.6433       27.3           5.8          0.928        27.0          
(3,5,5)       141.0791     0.8169    8     2.7100       14.0           6.8          0.657        12.3          
(10,1,2)      142.0027     0.8146    8     2.7848       40.5           10.4         1.101        30.9          
(2,2,8)       142.7350     0.8128    8     2.8467       33.4           24.2         0.990        25.4          
(9,3,2)       143.1536     0.8118    8     2.8833       17.5           6.5          0.712        15.0          
(8,4,2)       143.5847     0.8108    8     2.9217       38.8           7.4          1.053        34.3          
(8,3,4)       144.4576     0.8088    8     3.0025       25.3           10.4         0.838        20.3          
(5,5,4)       145.2442     0.8071    8     3.0787       49.9           7.5          1.164        28.8          
(8,2,5)       146.1587     0.8051    8     3.1718       107.0          237.8        1.679        36.5          
(6,5,3)       146.2671     0.8048    8     3.1831       45.0           88.1         1.087        16.9          
(6,1,7)       146.5444     0.8042    8     3.2125       258.2          73.7         2.591        133.0         
(10,2,1)      146.7957     0.8037    8     3.2395       61.9           11.4         1.263        35.3          
(6,3,6)       147.3085     0.8027    8     3.2960       70.9           8.5          1.340        40.4          
(7,4,4)       148.3421     0.8006    8     3.4153       89.3           28.4         1.477        48.1          
(7,2,6)       148.4887     0.8003    8     3.4328       37.9           16.2         0.960        19.5          
(6,4,5)       148.9982     0.7993    8     3.4951       205.4          77.2         2.215        56.0          
(10,0,3)      150.4415     0.7966    4     3.6828       5.3            12.3         0.492        0.7           
(1,6,4)       150.8636     0.7958    8     3.7411       51.9           11.1         1.076        17.7          
(9,2,4)       152.9588     0.7922    8     4.0570       72.5           8.4          1.221        30.9          
(10,1,3)      155.5886     0.7880    8     4.5283       79.2           47.0         1.208        -63.9         
(2,6,4)       157.3702     0.7855    8     4.9085       357.0          276.0        2.464        -68.2         
(7,5,2)       157.4794     0.7854    8     4.9337       130.3          63.0         1.485        -20.3         

--- Overlap Clusters (reflections the data cannot separate) ---
Two reflections closer than their profile width have nearly parallel
derivatives: intensity can move from one to the other with almost no
change to the calculated pattern. Their individual intensities are then
poorly determined even where the fit is visually excellent, while their
SUM is well determined. sigma(I_cluster) uses the full covariance,
including the large negative off-diagonal terms -- it is NOT the
quadrature sum of the individual sigmas, and is usually far smaller.
Ka2 satellites are included when deciding what overlaps.

Use I_cluster, not the individual intensities, for anything downstream.

2th range (°)    n     unresolved   I_cluster      sigma(I_cluster)   members                                 
--------------------------------------------------------------------------------------------------------------
