Repository: nitad54448/compHarker

# comp-Harker

**Composition-driven Harker/Patterson structure solution**

comp-Harker is a browser-based crystallographic structure-solution tool. It combines:

- 3D FFT Patterson-map synthesis
- Harker-section analysis
- Symmetry Minimum Function (SMF) and Buerger superposition
- WebGPU-accelerated replica-exchange Monte Carlo
- Composition-driven Wyckoff-position searches
- Patterson map correlation and crystallographic/chemical candidate checks

Earlier versions were called **Harko** and **sHarko**. The composition-driven route was added in August 2026, when the project was renamed **comp-Harker**.

> This README is a simplified version of the full technical help file.

File: test_files/Y2O3_Pawley-Run22-2026-08-08_20_45_27.txt (part 1 of 32)
Pawley Refinement Report
========================================================================

Powder 5, version 147, 8 August 2026
Report Generated: 08/08/2026 20:45:34
Data File: y2o3_demo.xye

--- Refinement Statistics ---
Rp (%):       9.389
Rwp (%):      13.012
Rexp (%):     10.154
χ² (GOF):     1.642
Reflections:  208
Algorithm:    Parallel Tempering
Refinement:   Pawley
Profile:      Split pVoigt (Asymmetric) (split_pvoigt)
Space Group:  206 – Ia-3

--- Lorentz-Polarisation ---
Model:        Lab X-ray tube, no monochromator (unpolarised beam)
  Lp(2th) = L(2th) * P(2th)
    L(2th) = 1 / ( sin^2(th) * cos(th) )
    P(2th) = ( 1 + K * cos^2(2th) ) / ( 1 + K ),   K = 1.000000
  I(hkl) = s * m * Lp * |F(hkl)|^2
(Lp does not enter the profile: in Le Bail and Pawley the intensity is a
 free parameter and absorbs it. It is applied when converting an extracted
 intensity into |F|, both in the table below and in the charge-flipping input.)

--- Structural & Instrumental ---
Parameter                Value              Fitted     ESD               
-------------------------------------------------------------------------
a (Å)                    1.059520e+1        No                           
alpha (°)                9.000000e+1        No                           
beta (°)                 9.000000e+1        No                           
gamma (°)                9.000000e+1        No                           
Radiation 1 (Å)          1.540560e+0                                     
Radiation 2 (Å)          1.544390e+0                                     
Ratio (I2/I1)            0.000000e+0                                     
Polarisation K           1.000000e+0                                     
Zero Shift (°)           -8.080000e-2       No                           
2theta Min (°)           1.347000e+1                                     
2theta Max (°)           1.500000e+2                                     

--- Profile Parameters ---
Parameter                Value              Fitted     ESD               
-------------------------------------------------------------------------
GU-L                     2.866428e+2        No                           
GV-L                     -2.788625e+2       No                           
GW-L                     1.497521e+2        No                           
LX-L                     1.030640e+1        No                           
GU-R                     1.654316e+2        No                           
GV-R                     9.278900e+0        No                           
GW-R                     -3.917700e+0       No                           
LX-R                     1.150990e+1        No                           
eta (Mixing)             7.263000e-1        No                           
shft (Displ.)            0.000000e+0        No                           
trns (Transp.)           0.000000e+0        No                           


--- Background Spline Points ---
2theta (°)      Intensity         
----------------------------------
13.4700         71.68             
16.9900         48.79             
21.4800         48.99             
24.3200         43.60             
32.2500         44.52             
37.1000         39.08             
42.0200         36.21             
42.8000         43.74             
51.9200         39.98             
54.0000         34.91             
61.2200         40.41             
66.5200         34.33             
67.3500         33.79             
76.6700         35.24             
80.1400         36.98             
83.9500         37.19             
88.1400         35.41             
94.0700         35.48             
100.4600        36.52             
101.2800        43.49             
108.1800        30.04             
111.2700        34.01             
116.4800        39.63             
120.6900        36.26             
130.1100        33.20             
130.6600        28.74             
138.1600        43.96             
143.8400        42.87             
148.3200        34.05             
150.0000        49.14             


--- Reflections List (Integrated Intensities) ---
Lp model : Lab X-ray tube, no monochromator (unpolarised beam)
  Lp(2th) = L(2th) * P(2th)
    L(2th) = 1 / ( sin^2(th) * cos(th) )
    P(2th) = ( 1 + K * cos^2(2th) ) / ( 1 + K ),   K = 1.000000
I_hkl    : integrated intensity of the reflection, scale factor applied
m        : powder multiplicity of the reflection
|Fo|     : sqrt( I_hkl / ( m * Lp ) )   [arbitrary scale]
I_obs    : same reflection re-integrated from the observed pattern (cross-check)

h,k,l         2th_corr (°) d (Å)     m     Lp           I_hkl (Area)   sigma(I)     |Fo|         I_obs (Area)  
---------------------------------------------------------------------------------------------------------------
(2,0,0)       16.6403      5.2976    6     46.2862      6.0            0.6          0.147        13.3          
(2,1,1)       20.4351      4.3255    24    30.3243      229.4          2.1          0.561        241.7         
(2,2,0)       23.6519      3.7460    12    22.3683      0.9            0.5          0.056        1.5           
(2,2,2)       29.0924      3.0586    8     14.4415      2130.4         6.3          4.294        2136.0        
(3,2,1)       31.4884      2.8317    24    12.1864      1.5            1226.0       0.072        1.5           
(3,1,2)       31.4884      2.8317    24    12.1864      4.0            1226.0       0.116        3.8           
(4,0,0)       33.7313      2.6488    6     10.5000      407.8          2.9          2.544        408.2         
(4,1,1)       35.8501      2.4973    24    9.1926       90.3           1.4          0.640        88.3          
(4,2,0)       37.8659      2.3692    12    8.1504       10.5           2572.9       0.327        10.7          
(4,0,2)       37.8659      2.3692    12    8.1504       9.6            2572.9       0.314        9.8           
(3,3,2)       39.7945      2.2589    24    7.3010       124.4          1.6          0.843        128.4         
(4,2,2)       41.6483      2.1627    24    6.5962       17.8           0.8          0.335        18.6          
(4,3,1)       43.4372      2.0779    24    6.0027       82.3           3136.2       0.756        78.7          
(4,1,3)       43.4372      2.0779    24    6.0027       76.6           3135.2       0.729        73.2          
(5,2,1)       46.8505      1.9344    24    5.0604       22.3           3776.1       0.428        20.9          
(5,1,2)       46.8505      1.9344    24    5.0604       24.2           3775.8       0.446        22.6          
(4,4,0)       48.4870      1.8730    12    4.6811       824.4          3.8          3.831        824.5         
(4,3,3)       50.0832      1.8171    24    4.3486       40.9           1.1          0.626        39.6          
(6,0,0)       51.6432      1.7659    6     4.0552       2.1            2320.4       0.293        1.8           
(4,4,2)       51.6432      1.7659    24    4.0552       3.4            2320.5       0.188        3.0           
(6,1,1)       53.1703      1.7188    24    3.7948       32.4           5099.5       0.597        32.4          
(5,3,2)       53.1703      1.7188    24    3.7948       32.6           5253.1       0.599        32.6          
(5,2,3)       53.1703      1.7188    24    3.7948       31.1           4886.4       0.584        31.1          
(6,2,0)       54.6677      1.6752    12    3.5623       10.2           4604.4       0.489        10.4          
(6,0,2)       54.6677      1.6752    12    3.5623       9.9            4604.5       0.481        10.1          
(5,4,1)       56.1378      1.6349    24    3.3540       38.8           4305.2       0.694        40.3          
(5,1,4)       56.1378      1.6349    24    3.3540       40.5           4305.9       0.709        42.0          
(6,2,2)       57.5832      1.5973    24    3.1664       551.6          3.2          2.694        562.7         
(6,3,1)       59.0058      1.5622    24    2.9970       54.3           1951.7       0.869        55.2          
(6,1,3)       59.0058      1.5622    24    2.9970       60.1           1951.8       0.914        61.1          
(4,4,4)       60.4076      1.5293    8     2.8434       98.6           1.6          2.082        100.9         
(5,4,3)       61.7902      1.4984    24    2.7039       18.5           2843.5       0.534        18.3          
(5,3,4)       61.7902      1.4984    24    2.7039       19.4           2843.6       0.547        19.2          
(6,4,0)       63.1552      1.4693    12    2.5768       9.9            4267.7       0.565        9.8           
(6,0,4)       63.1552      1.4693    12    2.5768       10.6           4267.5       0.586        10.5          
(7,2,1)       64.5040      1.4418    24    2.4608       13.6           5179.1       0.480        13.6          
(7,1,2)       64.5040      1.4418    24    2.4608       14.6           5086.7       0.497        14.6          
(6,3,3)       64.5040      1.4418    24    2.4608       15.6           5943.1       0.513        15.6          
(5,5,2)       64.5040      1.4418    24    2.4608       14.9           5283.4       0.502        14.9          
(6,4,2)       65.8378      1.4158    24    2.3547       13.6           5889.6       0.490        15.1          
(6,2,4)       65.8378      1.4158    24    2.3547       13.1           5889.7       0.482        14.6          
(7,3,2)       69.7613      1.3456    24    2.0867       10.2           9493.6       0.451        10.7          
(7,2,3)       69.7613      1.3456    24    2.0867       10.0           10745.7      0.447        10.5          
(6,5,1)       69.7613      1.3456    24    2.0867       9.5            9047.9       0.435        9.9           
(6,1,5)       69.7613      1.3456    24    2.0867       9.8            8236.7       0.442        10.3          
(8,0,0)       71.0465      1.3244    6     2.0117       81.1           1.4          2.592        83.6          
(8,1,1)       72.3219      1.3042    24    1.9428       18.3           6409.3       0.626        18.7          
(7,4,1)       72.3219      1.3042    24    1.9428       17.8           5625.4       0.618        18.2          
(7,1,4)       72.3219      1.3042    24    1.9428       16.0           5960.3       0.586        16.4          
(5,5,4)       72.3219      1.3042    24    1.9428       17.5           5250.9       0.613        17.9          
(8,2,0)       73.5883      1.2849    12    1.8795       12.0           5203.1       0.728        12.3          
(8,0,2)       73.5883      1.2849    12    1.8795       12.6           5410.9       0.747        13.0          
(6,4,4)       73.5883      1.2849    24    1.8795       11.6           4849.0       0.508        12.0          
(6,5,3)       74.8466      1.2664    24    1.8213       20.2           4047.6       0.680        21.6          
(6,3,5)       74.8466      1.2664    24    1.8213       20.2           4047.6       0.680        21.6          
(8,2,2)       76.0975      1.2487    24    1.7680       11.3           5075.1       0.516        11.6          
(6,6,0)       76.0975      1.2487    12    1.7680       11.5           5074.8       0.735        11.8          
(8,3,1)       77.3418      1.2317    24    1.7190       15.7           6235.4       0.616        16.3          
(8,1,3)       77.3418      1.2317    24    1.7190       15.8           6461.7       0.619        16.4          
(7,4,3)       77.3418      1.2317    24    1.7190       15.1           6442.6       0.606        15.8          
(7,3,4)       77.3418      1.2317    24    1.7190       16.4           6568.5       0.630        17.0          
(6,6,2)       78.5800      1.2154    24    1.6742       148.4          1.8          1.922        156.0         
(7,5,2)       79.8129      1.1997    24    1.6333       0.0            4217.9       0.022        0.0           
(7,2,5)       79.8129      1.1997    24    1.6333       0.1            4217.9       0.043        0.1           
(8,4,0)       81.0410      1.1846    12    1.5959       47.2           3943.9       1.570        47.9          
(8,0,4)       81.0410      1.1846    12    1.5959       43.8           3943.4       1.513        44.5          
(8,3,3)       82.2651      1.1700    24    1.5620       16.3           0.8          0.660        16.3          
(8,4,2)       83.4857      1.1560    24    1.5312       8.6            4287.5       0.485        8.7           
(8,2,4)       83.4857      1.1560    24    1.5312       8.3            4287.5       0.475        8.3           
(9,2,1)       84.7033      1.1425    24    1.5035       8.5            6584.1       0.486        8.8           
(9,1,2)       84.7033      1.1425    24    1.5035       8.1            10099.0      0.474        8.4           
(7,6,1)       84.7033      1.1425    24    1.5035       8.1            10515.8      0.474        8.4           
(7,1,6)       84.7033      1.1425    24    1.5035       8.8            6328.5       0.495        9.1           
(6,5,5)       84.7033      1.1425    24    1.5035       8.3            5799.4       0.480        8.6           
(6,6,4)       85.9186      1.1295    24    1.4786       1.7            0.6          0.220        1.8           
(8,5,1)       87.1321      1.1168    24    1.4564       11.3           9790.0       0.569        11.7          
(8,1,5)       87.1321      1.1168    24    1.4564       10.8           10648.8      0.556        11.2          
(7,5,4)       87.1321      1.1168    24    1.4564       11.0           6429.2       0.561        11.4          
(7,4,5)       87.1321      1.1168    24    1.4564       10.9           8376.3       0.559        11.3          
(9,3,2)       89.5558      1.0928    24    1.4199       11.5           9303.6       0.581        12.2          
(9,2,3)       89.5558      1.0928    24    1.4199       12.8           9028.0       0.613        13.6          
(7,6,3)       89.5558      1.0928    24    1.4199       12.7           9381.3       0.610        13.4          
(7,3,6)       89.5558      1.0928    24    1.4199       13.0           8996.3       0.618        13.8          
(8,4,4)       90.7672      1.0814    24    1.4052       111.7          1.7          1.820        119.3         
(9,4,1)       91.9789      1.0703    24    1.3929       11.3           5620.1       0.582        12.0          
(9,1,4)       91.9789      1.0703    24    1.3929       11.5           6088.6       0.587        12.2          
(8,5,3)       91.9789      1.0703    24    1.3929       12.9           5739.0       0.621        13.6          
(8,3,5)       91.9789      1.0703    24    1.3929       11.8           6703.0       0.593        12.4          
(10,0,0)      93.1916      1.0595    6     1.3828       8.8            6112.7       1.032        9.0           
(8,6,0)       93.1916      1.0595    12    1.3828       8.5            5895.0       0.718        8.7           
(8,0,6)       93.1916      1.0595    12    1.3828       9.9            5984.2       0.774        10.1          
(10,1,1)      94.4057      1.0491    24    1.3749       7.0            5107.8       0.459        7.0           
(7,7,2)       94.4057      1.0491    24    1.3749       6.8            5107.8       0.454        6.9           
(10,2,0)      95.6219      1.0389    12    1.3692       15.8           5768.2       0.979        16.1          
(10,0,2)      95.6219      1.0389    12    1.3692       17.1           6010.8       1.019        17.4          
(8,6,2)       95.6219      1.0389    24    1.3692       17.5           5937.8       0.731        17.9          
(8,2,6)       95.6219      1.0389    24    1.3692       16.4           5902.2       0.707        16.7          
(9,4,3)       96.8406      1.0291    24    1.3655       7.5            4849.1       0.479        8.0           
(9,3,4)       96.8406      1.0291    24    1.3655       7.4            4849.1       0.476        8.0           
(10,2,2)      98.0625      1.0195    24    1.3639       47.2           5143.6       1.201        48.5          
(6,6,6)       98.0625      1.0195    8     1.3639       47.7           5142.8       2.092        49.1          
(10,3,1)      99.2881      1.0102    24    1.3643       9.9            7375.8       0.550        10.0          
(10,1,3)      99.2881      1.0102    24    1.3643       9.9            7088.2       0.550        10.0          
(9,5,2)       99.2881      1.0102    24    1.3643       10.1           7112.2       0.554        10.2          
(9,2,5)       99.2881      1.0102    24    1.3643       9.8            7154.6       0.546        9.9           
(7,6,5)       99.2881      1.0102    24    1.3643       10.7           7317.3       0.571        10.8          
(7,5,6)       99.2881      1.0102    24    1.3643       10.4           7244.6       0.564        10.5          
(8,7,1)       101.7530     0.9923    24    1.3712       10.4           6561.9       0.563        10.0          
(8,5,5)       101.7530     0.9923    24    1.3712       10.4           8076.8       0.563        10.0          
(8,1,7)       101.7530     0.9923    24    1.3712       10.3           7273.5       0.559        9.9           
(7,7,4)       101.7530     0.9923    24    1.3712       10.4           8300.5       0.563        10.0          
(10,4,0)      102.9936     0.9837    12    1.3777       11.4           7766.8       0.831        11.3          
(10,0,4)      102.9936     0.9837    12    1.3777       12.5           6800.0       0.870        12.4          
(8,6,4)       102.9936     0.9837    24    1.3777       11.6           7276.7       0.591        11.5          
(8,4,6)       102.9936     0.9837    24    1.3777       11.1           6633.5       0.579        11.0          
(10,3,3)      104.2404     0.9754    24    1.3862       11.8           6338.3       0.596        12.1          
(9,6,1)       104.2404     0.9754    24    1.3862       12.2           6745.3       0.606        12.5          
(9,1,6)       104.2404     0.9754    24    1.3862       12.2           6363.0       0.607        12.5          
(10,4,2)      105.4942     0.9672    24    1.3967       23.5           5419.8       0.838        25.0          
(10,2,4)      105.4942     0.9672    24    1.3967       23.1           5419.9       0.830        24.5          
(9,5,4)       106.7557     0.9592    24    1.4094       10.3           7725.9       0.551        11.7          
(9,4,5)       106.7557     0.9592    24    1.4094       10.4           7446.5       0.553        11.8          
(8,7,3)       106.7557     0.9592    24    1.4094       10.4           7221.0       0.556        11.9          
(8,3,7)       106.7557     0.9592    24    1.4094       10.2           7558.6       0.548        11.6          
(11,2,1)      109.3048     0.9439    24    1.4410       7.6            9329.0       0.469        8.5           
(11,1,2)      109.3048     0.9439    24    1.4410       8.5            8953.2       0.495        9.5           
(10,5,1)      109.3048     0.9439    24    1.4410       8.4            7969.3       0.494        9.4           
(10,1,5)      109.3048     0.9439    24    1.4410       7.5            8666.0       0.466        8.4           
(9,6,3)       109.3048     0.9439    24    1.4410       8.2            9127.1       0.487        9.2           
(9,3,6)       109.3048     0.9439    24    1.4410       8.0            8752.2       0.480        8.9           
(8,8,0)       110.5941     0.9365    12    1.4602       23.9           0.9          1.168        25.5          
(10,4,4)      113.2069     0.9222    24    1.5056       10.8           8625.1       0.547        10.5          
(8,8,2)       113.2069     0.9222    24    1.5056       10.6           8625.1       0.541        10.3          
(11,3,2)      114.5324     0.9153    24    1.5320       5.2            11099.5      0.376        5.0           
(11,2,3)      114.5324     0.9153    24    1.5320       5.2            11760.3      0.374        5.0           
(10,5,3)      114.5324     0.9153    24    1.5320       5.6            11720.1      0.392        5.5           
(10,3,5)      114.5324     0.9153    24    1.5320       5.4            11686.4      0.384        5.2           
(9,7,2)       114.5324     0.9153    24    1.5320       5.5            12245.0      0.386        5.3           
(9,2,7)       114.5324     0.9153    24    1.5320       4.6            11629.4      0.353        4.4           
(7,7,6)       114.5324     0.9153    24    1.5320       4.9            11784.0      0.366        4.8           
(10,6,0)      115.8721     0.9085    12    1.5612       4.2            10831.9      0.474        4.0           
(10,0,6)      115.8721     0.9085    12    1.5612       4.1            12186.9      0.468        3.9           
(8,6,6)       115.8721     0.9085    24    1.5612       4.2            11671.3      0.334        3.9           
(11,4,1)      117.2272     0.9019    24    1.5931       7.8            13833.9      0.450        8.0           
(11,1,4)      117.2272     0.9019    24    1.5931       7.6            12744.4      0.445        7.8           
(8,7,5)       117.2272     0.9019    24    1.5931       7.3            12207.3      0.438        7.5           
(8,5,7)       117.2272     0.9019    24    1.5931       7.4            12792.1      0.441        7.6           
(10,6,2)      118.5991     0.8955    24    1.6281       36.6           9814.6       0.968        38.3          
(10,2,6)      118.5991     0.8955    24    1.6281       37.3           9813.8       0.976        38.9          
(9,6,5)       119.9892     0.8891    24    1.6664       4.5            11392.9      0.337        5.2           
(9,5,6)       119.9892     0.8891    24    1.6664       4.4            11393.0      0.331        5.0           
(12,0,0)      121.3991     0.8829    6     1.7081       17.2           10150.7      1.297        17.9          
(8,8,4)       121.3991     0.8829    24    1.7081       17.2           10150.7      0.647        17.8          
(12,1,1)      122.8305     0.8769    24    1.7536       7.2            12315.2      0.414        7.5           
(11,4,3)      122.8305     0.8769    24    1.7536       7.3            11937.2      0.416        7.5           
(11,3,4)      122.8305     0.8769    24    1.7536       8.5            14173.2      0.450        8.8           
(9,8,1)       122.8305     0.8769    24    1.7536       7.6            13045.8      0.425        7.9           
(9,7,4)       122.8305     0.8769    24    1.7536       8.4            13173.4      0.446        8.7           
(9,4,7)       122.8305     0.8769    24    1.7536       7.6            11407.9      0.425        7.9           
(9,1,8)       122.8305     0.8769    24    1.7536       8.0            11539.4      0.436        8.3           
(12,2,0)      124.2855     0.8709    12    1.8033       20.4           9077.0       0.970        20.3          
(12,0,2)      124.2855     0.8709    12    1.8033       19.8           9077.2       0.956        19.7          
(11,5,2)      125.7663     0.8651    24    1.8576       7.1            10796.6      0.399        7.6           
(11,2,5)      125.7663     0.8651    24    1.8576       7.0            11275.7      0.397        7.5           
(10,7,1)      125.7663     0.8651    24    1.8576       6.6            10935.6      0.383        7.0           
(10,5,5)      125.7663     0.8651    24    1.8576       7.1            10171.3      0.398        7.5           
(10,1,7)      125.7663     0.8651    24    1.8576       7.3            10085.5      0.405        7.8           
(12,2,2)      127.2752     0.8594    24    1.9170       19.2           11207.6      0.645        19.7          
(10,6,4)      127.2752     0.8594    24    1.9170       19.3           11264.0      0.647        19.9          
(10,4,6)      127.2752     0.8594    24    1.9170       18.9           9759.9       0.640        19.5          
(12,3,1)      128.8151     0.8538    24    1.9821       8.0            12195.1      0.410        8.7           
(12,1,3)      128.8151     0.8538    24    1.9821       7.6            11413.1      0.400        8.3           
(9,8,3)       128.8151     0.8538    24    1.9821       7.9            11620.2      0.409        8.6           
(9,3,8)       128.8151     0.8538    24    1.9821       8.3            10603.2      0.419        9.0           
(11,6,1)      132.0010     0.8429    24    2.1325       14.6           13972.2      0.534        16.7          
(11,1,6)      132.0010     0.8429    24    2.1325       14.4           14159.4      0.530        16.4          
(10,7,3)      132.0010     0.8429    24    2.1325       14.4           13750.4      0.531        16.5          
(10,3,7)      132.0010     0.8429    24    2.1325       15.1           12827.4      0.543        17.2          
(12,4,0)      133.6549     0.8376    12    2.2199       29.5           11705.3      1.052        31.1          
(12,0,4)      133.6549     0.8376    12    2.2199       29.6           11704.9      1.054        31.2          
(12,3,3)      135.3557     0.8324    24    2.3171       7.2            15272.6      0.361        7.7           
(11,5,4)      135.3557     0.8324    24    2.3171       7.3            14000.2      0.361        7.7           
(11,4,5)      135.3557     0.8324    24    2.3171       7.4            15175.3      0.364        7.8           
(8,7,7)       135.3557     0.8324    24    2.3171       7.2            14515.7      0.360        7.7           
(12,4,2)      137.1096     0.8273    24    2.4259       20.5           15849.7      0.593        20.7          
(12,2,4)      137.1096     0.8273    24    2.4259       21.0           16010.7      0.600        21.3          
(10,8,0)      137.1096     0.8273    12    2.4259       19.7           14278.5      0.822        19.9          
(10,0,8)      137.1096     0.8273    12    2.4259       20.4           14374.8      0.838        20.7          
(8,8,6)       137.1096     0.8273    24    2.4259       19.8           13526.8      0.584        20.1          
(11,6,3)      138.9234     0.8223    24    2.5488       6.3            16482.5      0.322        6.4           
(11,3,6)      138.9234     0.8223    24    2.5488       6.4            17348.2      0.325        6.5           
(9,9,2)       138.9234     0.8223    24    2.5488       6.3            15803.4      0.322        6.4           
(9,7,6)       138.9234     0.8223    24    2.5488       6.3            16308.9      0.321        6.3           
(9,6,7)       138.9234     0.8223    24    2.5488       6.2            15798.1      0.318        6.2           
(10,8,2)      140.8058     0.8174    24    2.6886       36.8           13865.6      0.755        37.5          
(10,2,8)      140.8058     0.8174    24    2.6886       38.0           13865.5      0.767        38.8          
(12,5,1)      142.7676     0.8126    24    2.8496       9.7            16344.5      0.376        9.3           
(12,1,5)      142.7676     0.8126    24    2.8496       8.6            17507.9      0.354        8.2           
(9,8,5)       142.7676     0.8126    24    2.8496       8.7            17565.7      0.356        8.4           
(9,5,8)       142.7676     0.8126    24    2.8496       8.9            16716.7      0.362        8.6           
(10,6,6)      144.8224     0.8079    24    3.0374       17.4           1.1          0.489        16.6          
(13,2,1)      146.9880     0.8032    24    3.2605       5.1            25342.7      0.256        5.2           
(13,1,2)      146.9880     0.8032    24    3.2605       5.0            27628.6      0.254        5.1           
(11,7,2)      146.9880     0.8032    24    3.2605       5.1            26465.4      0.255        5.2           
(11,2,7)      146.9880     0.8032    24    3.2605       5.1            27445.2      0.255        5.2           
(10,7,5)      146.9880     0.8032    24    3.2605       4.8            25597.9      0.247        4.9           
(10,5,7)      146.9880     0.8032    24    3.2605       5.2            26701.6      0.257        5.3           
(12,4,4)      149.2881     0.7986    24    3.5314       24.8           1.2          0.541        25.0          

--- Point-by-Point Intensity Data (Fitted Range Only) ---
2theta          I_obs              I_calc             Difference         Background        
-------------------------------------------------------------------------------------------
13.4700         71.68              71.69              -0.01              71.68             
13.4800         78.67              71.62              7.05               71.61             
13.4900         56.91              71.56              -14.64             71.55             
13.5000         72.17              71.49              0.68               71.48             
13.5100         77.72              71.42              6.29               71.42             
13.5200         64.63              71.36              -6.72              71.35             
13.5300         77.57              71.29              6.28               71.28             
13.5400         86.13              71.22              14.90              71.22             
13.5500         63.73              71.16              -7.43              71.15             
13.5600         81.37              71.09              10.29              71.08             
13.5700         82.03              71.02              11.01              71.01             
13.5800         76.35              70.95              5.40               70.94             
13.5900         67.17              70.88              -3.71              70.87             
13.6000         76.55              70.81              5.74               70.80             
13.6100         71.00              70.74              0.26               70.73             
13.6200         68.52              70.67              -2.15              70.66             
13.6300         81.32              70.60              10.72              70.59             
13.6400         80.98              70.53              10.45              70.52             
13.6500         56.63              70.46              -13.84             70.45             
13.6600         64.17              70.39              -6.22              70.38             
13.6700         68.18              70.32              -2.14              70.31             
13.6800         78.43              70.25              8.18               70.24             
13.6900         54.26              70.17              -15.91             70.16             
13.7000         63.15              70.10              -6.95              70.09             
13.7100         68.15              70.03              -1.88              70.02             
13.7200         73.28              69.96              3.33               69.95             
13.7300         64.30              69.88              -5.58              69.87             
13.7400         66.29              69.81              -3.52              69.80             
13.7500         65.67              69.73              -4.07              69.72             
13.7600         82.96              69.66              13.30              69.65             
13.7700         77.54              69.59              7.96               69.58             
13.7800         61.08              69.51              -8.44              69.50             
13.7900         68.31              69.44              -1.13              69.43             
13.8000         70.93              69.36              1.57               69.35             
13.8100         65.78              69.29              -3.51              69.28             
13.8200         66.08              69.21              -3.13              69.20             
13.8300         73.13              69.13              4.00               69.12             
13.8400         63.11              69.06              -5.95              69.05             
13.8500         85.28              68.98              16.30              68.97             
13.8600         57.28              68.90              -11.62             68.89             
13.8700         70.54              68.83              1.71               68.82             
13.8800         78.19              68.75              9.44               68.74             
13.8900         59.83              68.67              -8.84              68.66             
13.9000         70.69              68.59              2.09               68.58             
13.9100         73.06              68.52              4.55               68.50             
13.9200         52.22              68.44              -16.22             68.43             
13.9300         75.99              68.36              7.63               68.35             
13.9400         63.20              68.28              -5.08              68.27             
13.9500         76.64              68.20              8.44               68.19             
13.9600         68.36              68.12              0.23               68.11             
13.9700         68.04              68.04              -0.00              68.03             
13.9800         78.31              67.96              10.35              67.95             
13.9900         73.73              67.88              5.85               67.87             
14.0000         57.87              67.80              -9.94              67.79             
14.0100         67.41              67.72              -0.31              67.71             
14.0200         61.95              67.64              -5.69              67.63             
14.0300         55.51              67.56              -12.05             67.55             
14.0400         63.11              67.48              -4.37              67.47             
14.0500         75.31              67.40              7.91               67.39             
14.0600         61.51              67.32              -5.81              67.31             
14.0700         79.94              67.24              12.70              67.23             
14.0800         56.94              67.16              -10.22             67.14             
14.0900         61.15              67.08              -5.93              67.06             
14.1000         74.02              66.99              7.03               66.98             
14.1100         78.03              66.91              11.12              66.90             
14.1200         45.30              66.83              -21.53             66.82             
14.1300         70.08              66.75              3.33               66.73             
14.1400         71.62              66.66              4.95               66.65             
14.1500         71.46              66.58              4.88               66.57             
14.1600         67.19              66.50              0.69               66.48             
14.1700         56.10              66.42              -10.32             66.40             
14.1800         61.88              66.33              -4.45              66.32             
14.1900         72.29              66.25              6.04               66.23             
14.2000         59.60              66.17              -6.56              66.15             
14.2100         86.79              66.08              20.70              66.07             
14.2200         53.49              66.00              -12.51             65.98             
14.2300         61.64              65.92              -4.27              65.90             
14.2400         61.48              65.83              -4.35              65.82             
14.2500         69.59              65.75              3.84               65.73             
14.2600         65.74              65.66              0.07               65.65             
14.2700         67.95              65.58              2.37               65.56             
14.2800         51.99              65.50              -13.50             65.48             
14.2900         54.63              65.41              -10.79             65.39             
14.3000         61.48              65.33              -3.85              65.31             
14.3100         81.39              65.24              16.14              65.22             
14.3200         73.66              65.16              8.50               65.14             
14.3300         63.43              65.07              -1.65              65.05             
14.3400         60.70              64.99              -4.28              64.97             
14.3500         60.38              64.90              -4.52              64.88             
14.3600         57.96              64.82              -6.86              64.80             
14.3700         56.39              64.73              -8.35              64.71             
14.3800         62.32              64.65              -2.33              64.63             
14.3900         67.11              64.56              2.54               64.54             
14.4000         61.28              64.48              -3.20              64.46             
14.4100         53.78              64.39              -10.62             64.37             
14.4200         64.46              64.31              0.16               64.28             
14.4300         85.07              64.22              20.84              64.20             
14.4400         76.88              64.14              12.75              64.11             
14.4500         70.32              64.05              6.27               64.03             
14.4600         66.15              63.97              2.18               63.94             
14.4700         63.70              63.88              -0.18              63.85             
14.4800         74.69              63.79              10.90              63.77             
14.4900         73.78              63.71              10.07              63.68             
14.5000         59.20              63.62              -4.43              63.59             
14.5100         68.84              63.54              5.31               63.51             
14.5200         53.67              63.45              -9.78              63.42             
14.5300         59.14              63.37              -4.22              63.33             
14.5400         69.29              63.28              6.01               63.25             
14.5500         50.22              63.19              -12.97             63.16             
14.5600         65.41              63.11              2.30               63.08             
14.5700         73.07              63.02              10.05              62.99             
14.5800         59.43              62.94              -3.51              62.90             
14.5900         56.26              62.85              -6.59              62.82             
14.6000         58.53              62.76              -4.23              62.73             
14.6100         68.64              62.68              5.96               62.64             
14.6200         56.25              62.59              -6.35              62.56             
14.6300         54.10              62.51              -8.40              62.47             
14.6400         60.59              62.42              -1.83              62.38             
14.6500         53.10              62.33              -9.23              62.30             
14.6600         58.66              62.25              -3.59              62.21             
14.6700         65.75              62.16              3.59               62.12             
14.6800         54.73              62.08              -7.34              62.03             
14.6900         49.47              61.99              -12.51             61.95             
14.7000         72.00              61.90              10.10              61.86             
14.7100         55.58              61.82              -6.23              61.77             
14.7200         60.83              61.73              -0.90              61.69
